Repository: avakanski/Dataset-of-Creep-Properties-for-Nuclear-Structural-Materials

# Dataset of Creep Properties for Nuclear Structural Materials

Authors: Isshu Lee, John W. Merickel, Boopathy Kombaiah, Yalei Tang, Fei Xu, Rongjie Song, Aleksandar Vakanski

The dataset contains records of creep tests of nuclear structural materials. As advanced nuclear reactor designs move towards higher operating temperatures, creep research has become increasingly important. The focus is on understanding the influence of specimen size on creep properties, including the relationship between sub-sized and standard-sized specimen behavior under irradiation constraints. The dataset was curated from 54 peer-reviewed sources through an extensive literature review. The extracted data points are organized into a tabular format database containing 1,583 test records with 69 parameters, including material type and composition, manufacturing information, irradiation conditions, specimen dimensions, and creep properties. The dataset focuses on materials relevant to nuclear reactor applications, including austenitic stainless steels, reactor pressure vessel steels, Inconel alloys, Zircaloy, and ferritic-martensitic steels. This paper also provides a concise summary of creep tests for interpreting the dataset as well as discussing recent studies that used machine learning models to predict creep rupture life. The primary focus of this paper is to provide a comprehensive dataset to enable researchers to perform studies on the influences of specimen size on creep properties.

# Files
* <a href="Creep_Data.csv">Creep_Data.csv</a>: the main dataset in a comma-separated values format.
* <a href="Column_Descriptions.csv">Column_Descriptions.csv</a>: descriptions of all 69 column parameters in the dataset.
* <a href="References.csv">References.csv</a>: list of the 54 references from which the data were extracted.
* <a href="Sample_Code.ipynb">Sample_Code.ipynb</a>: a Jupyter Notebook containing Python code for loading the dataset and visualization of several data features.

File: Creep_Data.csv (part 1 of 14)
,Material Class,,,,"Composition, wt.%",,,,,,,,,,,,,,,,,,,,,,,,,,,Treatment,,,,,,,,,,,Irradiation Conditions,,,,Specimen Dimensions,,,,,,,,,,,Creep properties,,,,,,,,,,,,
Reference,Alloy Group,Alloy Designation,Alloy Grade,Class,Heat,"C, wt.%","Si, wt.%","Mn, wt.%","P, wt.%","S, wt.%","Ni, wt.%","Cr, wt.%","Mo, wt.%","Al, wt.%","N, wt.%","Ti, wt.%","Fe, wt.%","Nb, wt.%","B, wt.%","Cu, wt.%","V, wt.%","Mg, wt.%","Y, wt.%","Zr, wt.%","Zn, wt.%","W, wt.%","Sn, wt.%","Co, wt.%","O, wt.%","Ta, wt.%","H, wt.%",Manufacturing,Treatment,Treatment categories,"Treatment temperature, C","Post treatment temperature, C","Post treatment time, h",Cooling,Finishing process,Microstructure,Morphology,Grain size (μm),Irradiation Dose,Irradiation Temperature,Irradiated Specimen,Irradiation Time (h),Specimen Stock Type,Specimen Shape,Specimen Size,Creep Test Type,Length (mm),Thickness (mm),Fillet radius R (mm),Width (mm),Notch,Aspect ratio (L/w),Aspect ratio (t/w),Creep Test Type,Stress (Mpa),Temperature of Creep Test (C),Creep Rupture Life (h),Minimum Creep Rate (%/h),Strain to Rupture (%),Reduction of Area (%),Time (h),Strain (%),Vacuum,Comments and Notes,Sample Identiefiers,Source
1,Stainless Steel,A709,,,,0.07,0.44,0.91,0.014,0.001,24.98,19.93,1.51,0.02,0.148,0.04,51.5925,0.26,0.0045,0.06,0,0,0,0,0,0,0,0.02,0,0,0,,Argon Oxygen Decarburization,,,1050,,,,,,9.8,,,No,,,,,,,,,,,,,,330,600,702.61,,14.0591,,,,,,1,OSTI ID: 1847949
1,Stainless Steel,A709,,,,0.07,0.44,0.91,0.014,0.001,24.98,19.93,1.51,0.02,0.148,0.04,51.5925,0.26,0.0045,0.06,0,0,0,0,0,0,0,0.02,0,0,0,,Argon Oxygen Decarburization,,,1050,,,,,,9.8,,,No,,,,,,,,,,,,,,330,600,644.11,,12.7802,,,,,,2,OSTI ID: 1847949
1,Stainless Steel,A709,,,,0.07,0.44,0.91,0.014,0.001,24.98,19.93,1.51,0.02,0.148,0.04,51.5925,0.26,0.0045,0.06,0,0,0,0,0,0,0,0.02,0,0,0,,Argon Oxygen Decarburization,,,1100,,,,,,6.8,,,No,,,,,,,,,,,,,,330,600,1786.9,,17.402,,,,,,3,OSTI ID: 1847949
1,Stainless Steel,A709,,,,0.07,0.44,0.91,0.014,0.001,24.98,19.93,1.51,0.02,0.148,0.04,51.5925,0.26,0.0045,0.06,0,0,0,0,0,0,0,0.02,0,0,0,,Argon Oxygen Decarburization,,,1100,,,,,,6.8,,,No,,,,,,,,,,,,,,330,600,1627.06,,18.6352,,,,,,4,OSTI ID: 1847949
1,Stainless Steel,A709,,,,0.07,0.44,0.91,0.014,0.001,24.98,19.93,1.51,0.02,0.148,0.04,51.5925,0.26,0.0045,0.06,0,0,0,0,0,0,0,0.02,0,0,0,,Argon Oxygen Decarburization,,,1150,,,,,,6.8,,,No,,,,,,,,,,,,,,330,600,2712.95,,21.5663,,,,,,5,OSTI ID: 1847949
1,Stainless Steel,A709,,,,0.07,0.44,0.91,0.014,0.001,24.98,19.93,1.51,0.02,0.148,0.04,51.5925,0.26,0.0045,0.06,0,0,0,0,0,0,0,0.02,0,0,0,,Argon Oxygen Decarburization,,,1150,,,,,,6.8,,,No,,,,,,,,,,,,,,330,600,3296.38,,15.7222,,,,,,6,OSTI ID: 1847949
1,Stainless Steel,A709,,,,0.07,0.44,0.91,0.014,0.001,24.98,19.93,1.51,0.02,0.148,0.04,51.5925,0.26,0.0045,0.06,0,0,0,0,0,0,0,0.02,0,0,0,electro-slag remelting,,Thermal Treatment,,1050,,,,,,8.5,,,No,,,,,,,,,,,,,,330,600,1538.71,,26.23560000000001,,,,,,7,OSTI ID: 1847949
1,Stainless Steel,A709,,,,0.07,0.44,0.91,0.014,0.001,24.98,19.93,1.51,0.02,0.148,0.04,51.5925,0.26,0.0045,0.06,0,0,0,0,0,0,0,0.02,0,0,0,electro-slag remelting,,Thermal Treatment,,1050,,,,,,8.5,,,No,,,,,,,,,,,,,,330,600,1588.69,,25.4397,,,,,,8,OSTI ID: 1847949
1,Stainless Steel,A709,,,,0.07,0.44,0.91,0.014,0.001,24.98,19.93,1.51,0.02,0.148,0.04,51.5925,0.26,0.0045,0.06,0,0,0,0,0,0,0,0.02,0,0,0,electro-slag remelting,,Thermal Treatment,,1100,,,,,,8,,,No,,,,,,,,,,,,,,330,600,2381.19,,21.4143,,,,,,9,OSTI ID: 1847949
1,Stainless Steel,A709,,,,0.07,0.44,0.91,0.014,0.001,24.98,19.93,1.51,0.02,0.148,0.04,51.5925,0.26,0.0045,0.06,0,0,0,0,0,0,0,0.02,0,0,0,electro-slag remelting,,Thermal Treatment,,1100,,,,,,8,,,No,,,,,,,,,,,,,,330,600,2338.7,,32.8407,,,,,,10,OSTI ID: 1847949
1,Stainless Steel,A709,,,,0.07,0.44,0.91,0.014,0.001,24.98,19.93,1.51,0.02,0.148,0.04,51.5925,0.26,0.0045,0.06,0,0,0,0,0,0,0,0.02,0,0,0,electro-slag remelting,,Thermal Treatment,,1150,,,,,,8,,,No,,,,,,,,,,,,,,330,600,3268.12,,27.5109,,,,,,11,OSTI ID: 1847949
1,Stainless Steel,A709,,,,0.07,0.44,0.91,0.014,0.001,24.98,19.93,1.51,0.02,0.148,0.04,51.5925,0.26,0.0045,0.06,0,0,0,0,0,0,0,0.02,0,0,0,electro-slag remelting,,Thermal Treatment,,1150,,,,,,8,,,No,,,,,,,,,,,,,,330,600,3680.77,,30.8939,,,,,,12,OSTI ID: 1847949
1,Stainless Steel,A709,,,,0.07,0.44,0.91,0.014,0.001,24.98,19.93,1.51,0.02,0.148,0.04,51.5925,0.26,0.0045,0.06,0,0,0,0,0,0,0,0.02,0,0,0,electro-slag remelting + homogenized,,Thermal Treatment,,1050,,,,,,,,,No,,,,,,,,,,,,,,330,600,747.73,,13.5569,,,,,,13,OSTI ID: 1847949
1,Stainless Steel,A709,,,,0.07,0.44,0.91,0.014,0.001,24.98,19.93,1.51,0.02,0.148,0.04,51.5925,0.26,0.0045,0.06,0,0,0,0,0,0,0,0.02,0,0,0,electro-slag remelting + homogenized,,Thermal Treatment,,1050,,,,,,,,,No,,,,,,,,,,,,,,330,600,673.24,,13.0752,,,,,,14,OSTI ID: 1847949
1,Stainless Steel,A709,,,,0.07,0.44,0.91,0.014,0.001,24.98,19.93,1.51,0.02,0.148,0.04,51.5925,0.26,0.0045,0.06,0,0,0,0,0,0,0,0.02,0,0,0,electro-slag remelting + homogenized,,Thermal Treatment,,1100,,,,,,,,,No,,,,,,,,,,,,,,330,600,2276.58,,20.9821,,,,,,15,OSTI ID: 1847949
1,Stainless Steel,A709,,,,0.07,0.44,0.91,0.014,0.001,24.98,19.93,1.51,0.02,0.148,0.04,51.5925,0.26,0.0045,0.06,0,0,0,0,0,0,0,0.02,0,0,0,electro-slag remelting + homogenized,,Thermal Treatment,,1100,,,,,,,,,No,,,,,,,,,,,,,,330,600,2116.73,,25.766,,,,,,16,OSTI ID: 1847949
1,Stainless Steel,A709,,,,0.07,0.44,0.91,0.014,0.001,24.98,19.93,1.51,0.02,0.148,0.04,51.5925,0.26,0.0045,0.06,0,0,0,0,0,0,0,0.02,0,0,0,electro-slag remelting + homogenized,,Thermal Treatment,,1150,,,,,,,,,No,,,,,,,,,,,,,,330,600,2896.78,,15.5086,,,,,,17,OSTI ID: 1847949
1,Stainless Steel,A709,,,,0.07,0.44,0.91,0.014,0.001,24.98,19.93,1.51,0.02,0.148,0.04,51.5925,0.26,0.0045,0.06,0,0,0,0,0,0,0,0.02,0,0,0,electro-slag remelting + homogenized,,Thermal Treatment,,1150,,,,,,,,,No,,,,,,,,,,,,,,330,600,2770.72,,24.0848,,,,,,18,OSTI ID: 1847949
2,Stainless Steel,A709,,,58776,0.066,0.38,0.9,0.014,0.001,25.14,20.05,1.51,0.02,0.152,0.01,51.414,0.26,0.003,0.06,0,0,0,0,0,0,0,0.02,0,0,0,G.O. Carlson Inc,,Thermal Treatment,,775,10,Air Cooled,,,,,,,No,,Rod,Cylindrical,Sub-Size,Uniaxial,47.625,9.525,4.7625,,unnotched,,,,82,775,,0.0126,,,,,,,19,OSTI ID: 1887676
2,Stainless Steel,A709,,,58776,0.066,0.38,0.9,0.014,0.001,25.14,20.05,1.51,0.02,0.152,0.01,51.414,0.26,0.003,0.06,0,0,0,0,0,0,0,0.02,0,0,0,G.O. Carlson Inc,,Thermal Treatment,,775,10,Air Cooled,,,,,,,No,,Rod,Cylindrical,Sub-Size,Uniaxial,47.625,9.525,4.7625,,unnotched,,,,75,800,,0.0139999999999999,,,,,,,20,OSTI ID: 1887676
2,Stainless Steel,A709,,,58776,0.066,0.38,0.9,0.014,0.001,25.14,20.05,1.51,0.02,0.152,0.01,51.414,0.26,0.003,0.06,0,0,0,0,0,0,0,0.02,0,0,0,G.O. Carlson Inc,,Thermal Treatment,,775,10,Air Cooled,,,,,,,No,,Rod,Cylindrical,Sub-Size,Uniaxial,47.625,9.525,4.7625,,unnotched,,,,110,700,,0.00202999999999999,,,,,,,21,OSTI ID: 1887676
2,Stainless Steel,A709,,,58776,0.066,0.38,0.9,0.014,0.001,25.14,20.05,1.51,0.02,0.152,0.01,51.414,0.26,0.003,0.06,0,0,0,0,0,0,0,0.02,0,0,0,G.O. Carlson Inc,,Thermal Treatment,,775,10,Air Cooled,,,,,,,No,,Rod,Cylindrical,Sub-Size,Uniaxial,47.625,9.525,4.7625,,unnotched,,,,110,750,,0.0217,,,,,,,22,OSTI ID: 1887676
2,Stainless Steel,A709,,,58776,0.066,0.38,0.9,0.014,0.001,25.14,20.05,1.51,0.02,0.152,0.01,51.414,0.26,0.003,0.06,0,0,0,0,0,0,0,0.02,0,0,0,G.O. Carlson Inc,,Thermal Treatment,,775,10,Air Cooled,,,,,,,No,,Rod,Cylindrical,Sub-Size,Uniaxial,47.625,9.525,4.7625,,unnotched,,,,110,725,,0.00622,,,,,,,23,OSTI ID: 1887676
2,Stainless Steel,A709,,,58776,0.066,0.38,0.9,0.014,0.001,25.14,20.05,1.51,0.02,0.152,0.01,51.414,0.26,0.003,0.06,0,0,0,0,0,0,0,0.02,0,0,0,G.O. Carlson Inc,,Thermal Treatment,,775,10,Air Cooled,,,,,,,No,,Rod,Cylindrical,Sub-Size,Uniaxial,47.625,9.525,4.7625,,unnotched,,,,140,725,,0.0268,,,,,,,24,OSTI ID: 1887676
2,Stainless Steel,A709,,,58776,0.066,0.38,0.9,0.014,0.001,25.14,20.05,1.51,0.02,0.152,0.01,51.414,0.26,0.003,0.06,0,0,0,0,0,0,0,0.02,0,0,0,G.O. Carlson Inc,,Thermal Treatment,,775,10,Air Cooled,,,,,,,No,,Rod,Cylindrical,Sub-Size,Uniaxial,47.625,9.525,4.7625,,unnotched,,,,150,675,,0.00262,,,,,,,25,OSTI ID: 1887676
2,Stainless Steel,A709,,,58776,0.066,0.38,0.9,0.014,0.001,25.14,20.05,1.51,0.02,0.152,0.01,51.414,0.26,0.003,0.06,0,0,0,0,0,0,0,0.02,0,0,0,G.O. Carlson Inc,,Thermal Treatment,,775,10,Air Cooled,,,,,,,No,,Rod,Cylindrical,Sub-Size,Uniaxial,47.625,9.525,4.7625,,unnotched,,,,140,700,,0.00686,,,,,,,26,OSTI ID: 1887676
2,Stainless Steel,A709,,,58776,0.066,0.38,0.9,0.014,0.001,25.14,20.05,1.51,0.02,0.152,0.01,51.414,0.26,0.003,0.06,0,0,0,0,0,0,0,0.02,0,0,0,G.O. Carlson Inc,,Thermal Treatment,,775,10,Air Cooled,,,,,,,No,,Rod,Cylindrical,Sub-Size,Uniaxial,47.625,9.525,4.7625,,unnotched,,,,150,700,,0.01,,,,,,,27,OSTI ID: 1887676
2,Stainless Steel,A709,,,58776,0.066,0.38,0.9,0.014,0.001,25.14,20.05,1.51,0.02,0.152,0.01,51.414,0.26,0.003,0.06,0,0,0,0,0,0,0,0.02,0,0,0,G.O. Carlson Inc,,Thermal Treatment,,775,10,Air Cooled,,,,,,,No,,Rod,Cylindrical,Sub-Size,Uniaxial,47.625,9.525,4.7625,,unnotched,,,,175,650,,0.00157,,,,,,,28,OSTI ID: 1887676
2,Stainless Steel,A709,,,58776,0.066,0.38,0.9,0.014,0.001,25.14,20.05,1.51,0.02,0.152,0.01,51.414,0.26,0.003,0.06,0,0,0,0,0,0,0,0.02,0,0,0,G.O. Carlson Inc,,Thermal Treatment,,775,10,Air Cooled,,,,,,,No,,Rod,Cylindrical,Sub-Size,Uniaxial,47.625,9.525,4.7625,,unnotched,,,,75,775,,0.00289,,,,,,,29,OSTI ID: 1887676
2,Stainless Steel,A709,,,58776,0.066,0.38,0.9,0.014,0.001,25.14,20.05,1.51,0.02,0.152,0.01,51.414,0.26,0.003,0.06,0,0,0,0,0,0,0,0.02,0,0,0,G.O. Carlson Inc,,Thermal Treatment,,775,10,Air Cooled,,,,,,,No,,Rod,Cylindrical,Sub-Size,Uniaxial,47.625,9.525,4.7625,,unnotched,,,,140,675,,0.00184,,,,,,,30,OSTI ID: 1887676
2,Stainless Steel,A709,,,58776,0.066,0.38,0.9,0.014,0.001,25.14,20.05,1.51,0.02,0.152,0.01,51.414,0.26,0.003,0.06,0,0,0,0,0,0,0,0.02,0,0,0,G.O. Carlson Inc,,Thermal Treatment,,775,10,Air Cooled,,,,,,,No,,Rod,Cylindrical,Sub-Size,Uniaxial,47.625,9.525,4.7625,,unnotched,,,,175,675,,0.00631,,,,,,,31,OSTI ID: 1887676
2,Stainless Steel,A709,,,58776,0.066,0.38,0.9,0.014,0.001,25.14,20.05,1.51,0.02,0.152,0.01,51.414,0.26,0.003,0.06,0,0,0,0,0,0,0,0.02,0,0,0,G.O. Carlson Inc,,Thermal Treatment,,775,10,Air Cooled,,,,,,,No,,Rod,Cylindrical,Sub-Size,Uniaxial,47.625,9.525,4.7625,,unnotched,,,,200,650,,0.00293,,,,,,,32,OSTI ID: 1887676
2,Stainless Steel,A709,,,58776,0.066,0.38,0.9,0.014,0.001,25.14,20.05,1.51,0.02,0.152,0.01,51.414,0.26,0.003,0.06,0,0,0,0,0,0,0,0.02,0,0,0,G.O. Carlson Inc,,Thermal Treatment,,775,10,Air Cooled,,,,,,,No,,Rod,Cylindrical,Sub-Size,Uniaxial,47.625,9.525,4.7625,,unnotched,,,,200,625,,0.000633,,,,,,,33,OSTI ID: 1887676
2,Stainless Steel,A709,,,58776,0.066,0.38,0.9,0.014,0.001,25.14,20.05,1.51,0.02,0.152,0.01,51.414,0.26,0.003,0.06,0,0,0,0,0,0,0,0.02,0,0,0,G.O. Carlson Inc,,Thermal Treatment,,775,10,Air Cooled,,,,,,,No,,Rod,Cylindrical,Sub-Size,Uniaxial,47.625,9.525,4.7625,,unnotched,,,,250,625,,0.0037,,,,,,,34,OSTI ID: 1887676
2,Stainless Steel,A709,,,58776,0.066,0.38,0.9,0.014,0.001,25.14,20.05,1.51,0.02,0.152,0.01,51.414,0.26,0.003,0.06,0,0,0,0,0,0,0,0.02,0,0,0,G.O. Carlson Inc,,Thermal Treatment,,775,10,Air Cooled,,,,,,,No,,Rod,Cylindrical,Sub-Size,Uniaxial,47.625,9.525,4.7625,,unnotched,,,,250,600,,0.000713,,,,,,,35,OSTI ID: 1887676
2,Stainless Steel,A709,,,58776,0.066,0.38,0.9,0.014,0.001,25.14,20.05,1.51,0.02,0.152,0.01,51.414,0.26,0.003,0.06,0,0,0,0,0,0,0,0.02,0,0,0,G.O. Carlson Inc,,Thermal Treatment,,775,10,Air Cooled,,,,,,,No,,Rod,Cylindrical,Sub-Size,Uniaxial,47.625,9.525,4.7625,,unnotched,,,,9,1000,,0.000256,,,,,,,36,OSTI ID: 1887676
2,Stainless Steel,A709,,,58776,0.066,0.38,0.9,0.014,0.001,25.14,20.05,1.51,0.02,0.152,0.01,51.414,0.26,0.003,0.06,0,0,0,0,0,0,0,0.02,0,0,0,G.O. Carlson Inc,,Thermal Treatment,,775,10,Air Cooled,,,,,,,No,,Rod,Cylindrical,Sub-Size,Uniaxial,47.625,9.525,4.7625,,unnotched,,,,8,1000,,0.000327,,,,,,,37,OSTI ID: 1887676
2,Stainless Steel,A709,,,58776,0.066,0.38,0.9,0.014,0.001,25.14,20.05,1.51,0.02,0.152,0.01,51.414,0.26,0.003,0.06,0,0,0,0,0,0,0,0.02,0,0,0,G.O. Carlson Inc,,Thermal Treatment,,775,10,Air Cooled,,,,,,,No,,Rod,Cylindrical,Sub-Size,Uniaxial,47.625,9.525,4.7625,,unnotched,,,,35,875,,0.000719,,,,,,,38,OSTI ID: 1887676
2,Stainless Steel,A709,,,58776,0.066,0.38,0.9,0.014,0.001,25.14,20.05,1.51,0.02,0.152,0.01,51.414,0.26,0.003,0.06,0,0,0,0,0,0,0,0.02,0,0,0,G.O. Carlson Inc,,Thermal Treatment,,775,10,Air Cooled,,,,,,,No,,Rod,Cylindrical,Sub-Size,Uniaxial,47.625,9.525,4.7625,,unnotched,,,,35,925,,0.0057,,,,,,,39,OSTI ID: 1887676
2,Stainless Steel,A709,,,58776,0.066,0.38,0.9,0.014,0.001,25.14,20.05,1.51,0.02,0.152,0.01,51.414,0.26,0.003,0.06,0,0,0,0,0,0,0,0.02,0,0,0,G.O. Carlson Inc,,Thermal Treatment,,775,10,Air Cooled,,,,,,,No,,Rod,Cylindrical,Sub-Size,Uniaxial,47.625,9.525,4.7625,,unnotched,,,,27,925,,0.0014,,,,,,,40,OSTI ID: 1887676
2,Stainless Steel,A709,,,58776,0.066,0.38,0.9,0.014,0.001,25.14,20.05,1.51,0.02,0.152,0.01,51.414,0.26,0.003,0.06,0,0,0,0,0,0,0,0.02,0,0,0,G.O. Carlson Inc,,Thermal Treatment,,775,10,Air Cooled,,,,,,,No,,Rod,Cylindrical,Sub-Size,Uniaxial,47.625,9.525,4.7625,,unnotched,,,,35,850,,0.000212,,,,,,,41,OSTI ID: 1887676
2,Stainless Steel,A709,,,58776,0.066,0.38,0.9,0.014,0.001,25.14,20.05,1.51,0.02,0.152,0.01,51.414,0.26,0.003,0.06,0,0,0,0,0,0,0,0.02,0,0,0,G.O. Carlson Inc,,Thermal Treatment,,775,10,Air Cooled,,,,,,,No,,Rod,Cylindrical,Sub-Size,Uniaxial,47.625,9.525,4.7625,,unnotched,,,,45,850,,0.000563,,,,,,,42,OSTI ID: 1887676
2,Stainless Steel,A709,,,58776,0.066,0.38,0.9,0.014,0.001,25.14,20.05,1.51,0.02,0.152,0.01,51.414,0.26,0.003,0.06,0,0,0,0,0,0,0,0.02,0,0,0,G.O. Carlson Inc,,Thermal Treatment,,775,10,Air Cooled,,,,,,,No,,Rod,Cylindrical,Sub-Size,Uniaxial,47.625,9.525,4.7625,,unnotched,,,,65,800,,0.00394,,,,,,,43,OSTI ID: 1887676
2,Stainless Steel,A709,,,58776,0.066,0.38,0.9,0.014,0.001,25.14,20.05,1.51,0.02,0.152,0.01,51.414,0.26,0.003,0.06,0,0,0,0,0,0,0,0.02,0,0,0,G.O. Carlson Inc,,Thermal Treatment,,775,10,Air Cooled,,,,,,,No,,Rod,Cylindrical,Sub-Size,Uniaxial,47.625,9.525,4.7625,,unnotched,,,,82,750,,0.00241,,,,,,,44,OSTI ID: 1887676
2,Stainless Steel,A709,,,58776,0.066,0.38,0.9,0.014,0.001,25.14,20.05,1.51,0.02,0.152,0.01,51.414,0.26,0.003,0.06,0,0,0,0,0,0,0,0.02,0,0,0,G.O. Carlson Inc,,Thermal Treatment,,775,10,Air Cooled,,,,,,,No,,Rod,Cylindrical,Sub-Size,Uniaxial,47.625,9.525,4.7625,,unnotched,,,,155,650,,0.00115,,,,,,,45,OSTI ID: 1887676
2,Stainless Steel,A709,,,58776,0.066,0.38,0.9,0.014,0.001,25.14,20.05,1.51,0.02,0.152,0.01,51.414,0.26,0.003,0.06,0,0,0,0,0,0,0,0.02,0,0,0,G.O. Carlson Inc,,Thermal Treatment,,775,10,Air Cooled,,,,,,,No,,Rod,Cylindrical,Sub-Size,Uniaxial,47.625,9.525,4.7625,,unnotched,,,,175,700,,0.0446,,,,,,,46,OSTI ID: 1887676
2,Stainless Steel,A709,,,58776,0.066,0.38,0.9,0.014,0.001,25.14,20.05,1.51,0.02,0.152,0.01,51.414,0.26,0.003,0.06,0,0,0,0,0,0,0,0.02,0,0,0,G.O. Carlson Inc,,Thermal Treatment,,775,10,Air Cooled,,,,,,,No,,Rod,Cylindrical,Sub-Size,Uniaxial,47.625,9.525,4.7625,,unnotched,,,,175,650,,0.00109,,,,,,,47,OSTI ID: 1887676
2,Stainless Steel,A709,,,58776,0.066,0.38,0.9,0.014,0.001,25.14,20.05,1.51,0.02,0.152,0.01,51.414,0.26,0.003,0.06,0,0,0,0,0,0,0,0.02,0,0,0,G.O. Carlson Inc,,Thermal Treatment,,775,10,Air Cooled,,,,,,,No,,Rod,Cylindrical,Sub-Size,Uniaxial,47.625,9.525,4.7625,,unnotched,,,,20,925,,0.000318,,,,,,,48,OSTI ID: 1887676
2,Stainless Steel,A709,,,58776,0.066,0.38,0.9,0.014,0.001,25.14,20.05,1.51,0.02,0.152,0.01,51.414,0.26,0.003,0.06,0,0,0,0,0,0,0,0.02,0,0,0,G.O. Carlson Inc,,Thermal Treatment,,775,10,Air Cooled,,,,,,,No,,Rod,Cylindrical,Sub-Size,Uniaxial,47.625,9.525,4.7625,,unnotched,,,,10,1000,,0.000406,,,,,,,49,OSTI ID: 1887676
2,Stainless Steel,A709,,,58776,0.066,0.38,0.9,0.014,0.001,25.14,20.05,1.51,0.02,0.152,0.01,51.414,0.26,0.003,0.06,0,0,0,0,0,0,0,0.02,0,0,0,G.O. Carlson Inc,,Thermal Treatment,,775,10,Air Cooled,,,,,,,No,,Rod,Cylindrical,Sub-Size,Uniaxial,47.625,9.525,4.7625,,unnotched,,,,11,975,,0.00104,,,,,,,50,OSTI ID: 1887676
2,Stainless Steel,A709,,,58776,0.066,0.38,0.9,0.014,0.001,25.14,20.05,1.51,0.02,0.152,0.01,51.414,0.26,0.003,0.06,0,0,0,0,0,0,0,0.02,0,0,0,G.O. Carlson Inc,,Thermal Treatment,,775,10,Air Cooled,,,,,,,No,,Rod,Cylindrical,Sub-Size,Uniaxial,47.625,9.525,4.7625,,unnotched,,,,15,975,,0.000901,,,,,,,51,OSTI ID: 1887676
2,Stainless Steel,A709,,,58776,0.066,0.38,0.9,0.014,0.001,25.14,20.05,1.51,0.02,0.152,0.01,51.414,0.26,0.003,0.06,0,0,0,0,0,0,0,0.02,0,0,0,G.O. Carlson Inc,,Thermal Treatment,,775,10,Air Cooled,,,,,,,No,,Rod,Cylindrical,Sub-Size,Uniaxial,47.625,9.525,4.7625,,unnotched,,,,7,1000,,3.31e-06,,,,,,,52,OSTI ID: 1887676
2,Stainless Steel,A709,,,58776,0.066,0.38,0.9,0.014,0.001,25.14,20.05,1.51,0.02,0.152,0.01,51.414,0.26,0.003,0.06,0,0,0,0,0,0,0,0.02,0,0,0,G.O. Carlson Inc,,Thermal Treatment,,775,10,Air Cooled,,,,,,,No,,Rod,Cylindrical,Sub-Size,Uniaxial,47.625,9.525,4.7625,,unnotched,,,,20,950,,0.000376,,,,,,,53,OSTI ID: 1887676
2,Stainless Steel,A709,,,58776,0.066,0.38,0.9,0.014,0.001,25.14,20.05,1.51,0.02,0.152,0.01,51.414,0.26,0.003,0.06,0,0,0,0,0,0,0,0.02,0,0,0,G.O. Carlson Inc,,Thermal Treatment,,775,10,Air Cooled,,,,,,,No,,Rod,Cylindrical,Sub-Size,Uniaxial,47.625,9.525,4.7625,,unnotched,,,,20,900,,0.000182,,,,,,,54,OSTI ID: 1887676
2,Stainless Steel,A709,,,58776,0.066,0.38,0.9,0.014,0.001,25.14,20.05,1.51,0.02,0.152,0.01,51.414,0.26,0.003,0.06,0,0,0,0,0,0,0,0.02,0,0,0,G.O. Carlson Inc,,Thermal Treatment,,775,10,Air Cooled,,,,,,,No,,Rod,Cylindrical,Sub-Size,Uniaxial,47.625,9.525,4.7625,,unnotched,,,,30,900,,0.000451,,,,,,,55,OSTI ID: 1887676
2,Stainless Steel,A709,,,58776,0.066,0.38,0.9,0.014,0.001,25.14,20.05,1.51,0.02,0.152,0.01,51.414,0.26,0.003,0.06,0,0,0,0,0,0,0,0.02,0,0,0,G.O. Carlson Inc,,Thermal Treatment,,775,10,Air Cooled,,,,,,,No,,Rod,Cylindrical,Sub-Size,Uniaxial,47.625,9.525,4.7625,,unnotched,,,,24,900,,0.000241,,,,,,,56,OSTI ID: 1887676
2,Stainless Steel,A709,,,58776,0.066,0.38,0.9,0.014,0.001,25.14,20.05,1.51,0.02,0.152,0.01,51.414,0.26,0.003,0.06,0,0,0,0,0,0,0,0.02,0,0,0,G.O. Carlson Inc,,Thermal Treatment,,775,10,Air Cooled,,,,,,,No,,Rod,Cylindrical,Sub-Size,Uniaxial,47.625,9.525,4.7625,,unnotched,,,,30,875,,0.000255,,,,,,,57,OSTI ID: 1887676
2,Stainless Steel,A709,,,58776,0.066,0.38,0.9,0.014,0.001,25.14,20.05,1.51,0.02,0.152,0.01,51.414,0.26,0.003,0.06,0,0,0,0,0,0,0,0.02,0,0,0,G.O. Carlson Inc,,Thermal Treatment,,775,10,Air Cooled,,,,,,,No,,Rod,Cylindrical,Sub-Size,Uniaxial,47.625,9.525,4.7625,,unnotched,,,,15,925,,2.21e-05,,,,,,,58,OSTI ID: 1887676
2,Stainless Steel,A709,,,58776,0.066,0.38,0.9,0.014,0.001,25.14,20.05,1.51,0.02,0.152,0.01,51.414,0.26,0.003,0.06,0,0,0,0,0,0,0,0.02,0,0,0,G.O. Carlson Inc,,Thermal Treatment,,775,10,Air Cooled,,,,,,,No,,Rod,Cylindrical,Sub-Size,Uniaxial,47.625,9.525,4.7625,,unnotched,,,,24,875,,0.000207,,,,,,,59,OSTI ID: 1887676
2,Stainless Steel,A709,,,58776,0.066,0.38,0.9,0.014,0.001,25.14,20.05,1.51,0.02,0.152,0.01,51.414,0.26,0.003,0.06,0,0,0,0,0,0,0,0.02,0,0,0,G.O. Carlson Inc,,Thermal Treatment,,775,10,Air Cooled,,,,,,,No,,Rod,Cylindrical,Sub-Size,Uniaxial,47.625,9.525,4.7625,,unnotched,,,,24,925,,0.0054,,,,,,,60,OSTI ID: 1887676
2,Stainless Steel,A709,,,58776,0.066,0.38,0.9,0.014,0.001,25.14,20.05,1.51,0.02,0.152,0.01,51.414,0.26,0.003,0.06,0,0,0,0,0,0,0,0.02,0,0,0,G.O. Carlson Inc,,Thermal Treatment,,775,10,Air Cooled,,,,,,,No,,Rod,Cylindrical,Sub-Size,Uniaxial,47.625,9.525,4.7625,,unnotched,,,,15,950,,0.000238,,,,,,,61,OSTI ID: 1887676
2,Stainless Steel,A709,,,58776,0.066,0.38,0.9,0.014,0.001,25.14,20.05,1.51,0.02,0.152,0.01,51.414,0.26,0.003,0.06,0,0,0,0,0,0,0,0.02,0,0,0,G.O. Carlson Inc,,Thermal Treatment,,775,10,Air Cooled,,,,,,,No,,Rod,Cylindrical,Sub-Size,Uniaxial,47.625,9.525,4.7625,,unnotched,,,,15,975,,0.000734,,,,,,,62,OSTI ID: 1887676
2,Stainless Steel,A709,,,529900,0.08,0.38,0.9,0.014,0.001,24.6,19.9,1.51,0.02,0.152,0.01,52.179,0.17,0.004,0.06,0,0,0,0,0,0,0,0.02,0,0,0,Allegheny Technologies Incorporated,,Thermal Treatment,,775,10,Air Cooled,,,,,,,No,,Rod,Cylindrical,Sub-Size,Uniaxial,47.625,9.525,4.7625,,unnotched,,,,75,775,,0.00561,,,,,,,63,OSTI ID: 1887676
2,Stainless Steel,A709,,,529900,0.08,0.38,0.9,0.014,0.001,24.6,19.9,1.51,0.02,0.152,0.01,52.179,0.17,0.004,0.06,0,0,0,0,0,0,0,0.02,0,0,0,Allegheny Technologies Incorporated,,Thermal Treatment,,775,10,Air Cooled,,,,,,,No,,Rod,Cylindrical,Sub-Size,Uniaxial,47.625,9.525,4.7625,,unnotched,,,,110,725,,0.00623,,,,,,,64,OSTI ID: 1887676
2,Stainless Steel,A709,,,529900,0.08,0.38,0.9,0.014,0.001,24.6,19.9,1.51,0.02,0.152,0.01,52.179,0.17,0.004,0.06,0,0,0,0,0,0,0,0.02,0,0,0,Allegheny Technologies Incorporated,,Thermal Treatment,,775,10,Air Cooled,,,,,,,No,,Rod,Cylindrical,Sub-Size,Uniaxial,47.625,9.525,4.7625,,unnotched,,,,140,700,,0.00528,,,,,,,65,OSTI ID: 1887676
2,Stainless Steel,A709,,,529900,0.08,0.38,0.9,0.014,0.001,24.6,19.9,1.51,0.02,0.152,0.01,52.179,0.17,0.004,0.06,0,0,0,0,0,0,0,0.02,0,0,0,Allegheny Technologies Incorporated,,Thermal Treatment,,775,10,Air Cooled,,,,,,,No,,Rod,Cylindrical,Sub-Size,Uniaxial,47.625,9.525,4.7625,,unnotched,,,,150,700,,0.00664,,,,,,,66,OSTI ID: 1887676
2,Stainless Steel,A709,,,529900,0.08,0.38,0.9,0.014,0.001,24.6,19.9,1.51,0.02,0.152,0.01,52.179,0.17,0.004,0.06,0,0,0,0,0,0,0,0.02,0,0,0,Allegheny Technologies Incorporated,,Thermal Treatment,,775,10,Air Cooled,,,,,,,No,,Rod,Cylindrical,Sub-Size,Uniaxial,47.625,9.525,4.7625,,unnotched,,,,175,700,,0.0138,,,,,,,67,OSTI ID: 1887676
2,Stainless Steel,A709,,,529900,0.08,0.38,0.9,0.014,0.001,24.6,19.9,1.51,0.02,0.152,0.01,52.179,0.17,0.004,0.06,0,0,0,0,0,0,0,0.02,0,0,0,Allegheny Technologies Incorporated,,Thermal Treatment,,775,10,Air Cooled,,,,,,,No,,Rod,Cylindrical,Sub-Size,Uniaxial,47.625,9.525,4.7625,,unnotched,,,,9,1000,,9.8e-05,,,,,,,68,OSTI ID: 1887676
2,Stainless Steel,A709,,,529900,0.08,0.38,0.9,0.014,0.001,24.6,19.9,1.51,0.02,0.152,0.01,52.179,0.17,0.004,0.06,0,0,0,0,0,0,0,0.02,0,0,0,Allegheny Technologies Incorporated,,Thermal Treatment,,775,10,Air Cooled,,,,,,,No,,Rod,Cylindrical,Sub-Size,Uniaxial,47.625,9.525,4.7625,,unnotched,,,,27,900,,0.000281,,,,,,,69,OSTI ID: 1887676
2,Stainless Steel,A709,,,529900,0.08,0.38,0.9,0.014,0.001,24.6,19.9,1.51,0.02,0.152,0.01,52.179,0.17,0.004,0.06,0,0,0,0,0,0,0,0.02,0,0,0,Allegheny Technologies Incorporated,,Thermal Treatment,,775,10,Air Cooled,,,,,,,No,,Rod,Cylindrical,Sub-Size,Uniaxial,47.625,9.525,4.7625,,unnotched,,,,65,800,,0.00533,,,,,,,70,OSTI ID: 1887676
2,Stainless Steel,A709,,,529900,0.08,0.38,0.9,0.014,0.001,24.6,19.9,1.51,0.02,0.152,0.01,52.179,0.17,0.004,0.06,0,0,0,0,0,0,0,0.02,0,0,0,Allegheny Technologies Incorporated,,Thermal Treatment,,775,10,Air Cooled,,,,,,,No,,Rod,Cylindrical,Sub-Size,Uniaxial,47.625,9.525,4.7625,,unnotched,,,,24,925,,0.000193,,,,,,,71,OSTI ID: 1887676
2,Stainless Steel,A709,,,529900,0.08,0.38,0.9,0.014,0.001,24.6,19.9,1.51,0.02,0.152,0.01,52.179,0.17,0.004,0.06,0,0,0,0,0,0,0,0.02,0,0,0,Allegheny Technologies Incorporated,,Thermal Treatment,,775,10,Air Cooled,,,,,,,No,,Rod,Cylindrical,Sub-Size,Uniaxial,47.625,9.525,4.7625,,unnotched,,,,35,925,,0.0106,,,,,,,72,OSTI ID: 1887676
2,Stainless Steel,A709,,,529900,0.08,0.38,0.9,0.014,0.001,24.6,19.9,1.51,0.02,0.152,0.01,52.179,0.17,0.004,0.06,0,0,0,0,0,0,0,0.02,0,0,0,Allegheny Technologies Incorporated,,Thermal Treatment,,775,10,Air Cooled,,,,,,,No,,Rod,Cylindrical,Sub-Size,Uniaxial,47.625,9.525,4.7625,,unnotched,,,,20,975,,0.00479,,,,,,,73,OSTI ID: 1887676
2,Stainless Steel,A709,,,529900,0.08,0.38,0.9,0.014,0.001,24.6,19.9,1.51,0.02,0.152,0.01,52.179,0.17,0.004,0.06,0,0,0,0,0,0,0,0.02,0,0,0,Allegheny Technologies Incorporated,,Thermal Treatment,,775,10,Air Cooled,,,,,,,No,,Rod,Cylindrical,Sub-Size,Uniaxial,47.625,9.525,4.7625,,unnotched,,,,30,900,,0.000639,,,,,,,74,OSTI ID: 1887676
2,Stainless Steel,A709,,,529900,0.08,0.38,0.9,0.014,0.001,24.6,19.9,1.51,0.02,0.152,0.01,52.179,0.17,0.004,0.06,0,0,0,0,0,0,0,0.02,0,0,0,Allegheny Technologies Incorporated,,Thermal Treatment,,775,10,Air Cooled,,,,,,,No,,Rod,Cylindrical,Sub-Size,Uniaxial,47.625,9.525,4.7625,,unnotched,,,,20,950,,0.000943,,,,,,,75,OSTI ID: 1887676
2,Stainless Steel,A709,,,529900,0.08,0.38,0.9,0.014,0.001,24.6,19.9,1.51,0.02,0.152,0.01,52.179,0.17,0.004,0.06,0,0,0,0,0,0,0,0.02,0,0,0,Allegheny Technologies Incorporated,,Thermal Treatment,,775,10,Air Cooled,,,,,,,No,,Rod,Cylindrical,Sub-Size,Uniaxial,47.625,9.525,4.7625,,unnotched,,,,13,975,,0.00189,,,,,,,76,OSTI ID: 1887676
2,Stainless Steel,A709,,,529900,0.08,0.38,0.9,0.014,0.001,24.6,19.9,1.51,0.02,0.152,0.01,52.179,0.17,0.004,0.06,0,0,0,0,0,0,0,0.02,0,0,0,Allegheny Technologies Incorporated,,Thermal Treatment,,775,10,Air Cooled,,,,,,,No,,Rod,Cylindrical,Sub-Size,Uniaxial,47.625,9.525,4.7625,,unnotched,,,,35,900,,0.00424,,,,,,,77,OSTI ID: 1887676
2,Stainless Steel,A709,,,529900,0.08,0.38,0.9,0.014,0.001,24.6,19.9,1.51,0.02,0.152,0.01,52.179,0.17,0.004,0.06,0,0,0,0,0,0,0,0.02,0,0,0,Allegheny Technologies Incorporated,,Thermal Treatment,,775,10,Air Cooled,,,,,,,No,,Rod,Cylindrical,Sub-Size,Uniaxial,47.625,9.525,4.7625,,unnotched,,,,75,800,,0.0121,,,,,,,78,OSTI ID: 1887676
2,Stainless Steel,A709,,,529900,0.08,0.38,0.9,0.014,0.001,24.6,19.9,1.51,0.02,0.152,0.01,52.179,0.17,0.004,0.06,0,0,0,0,0,0,0,0.02,0,0,0,Allegheny Technologies Incorporated,,Thermal Treatment,,775,10,Air Cooled,,,,,,,No,,Rod,Cylindrical,Sub-Size,Uniaxial,47.625,9.525,4.7625,,unnotched,,,,35,875,,0.000835999999999999,,,,,,,79,OSTI ID: 1887676
2,Stainless Steel,A709,,,529900,0.08,0.38,0.9,0.014,0.001,24.6,19.9,1.51,0.02,0.152,0.01,52.179,0.17,0.004,0.06,0,0,0,0,0,0,0,0.02,0,0,0,Allegheny Technologies Incorporated,,Thermal Treatment,,775,10,Air Cooled,,,,,,,No,,Rod,Cylindrical,Sub-Size,Uniaxial,47.625,9.525,4.7625,,unnotched,,,,24,950,,0.00108,,,,,,,80,OSTI ID: 1887676
2,Stainless Steel,A709,,,529900,0.08,0.38,0.9,0.014,0.001,24.6,19.9,1.51,0.02,0.152,0.01,52.179,0.17,0.004,0.06,0,0,0,0,0,0,0,0.02,0,0,0,Allegheny Technologies Incorporated,,Thermal Treatment,,775,10,Air Cooled,,,,,,,No,,Rod,Cylindrical,Sub-Size,Uniaxial,47.625,9.525,4.7625,,unnotched,,,,110,750,,0.0118,,,,,,,81,OSTI ID: 1887676
2,Stainless Steel,A709,,,529900,0.08,0.38,0.9,0.014,0.001,24.6,19.9,1.51,0.02,0.152,0.01,52.179,0.17,0.004,0.06,0,0,0,0,0,0,0,0.02,0,0,0,Allegheny Technologies Incorporated,,Thermal Treatment,,775,10,Air Cooled,,,,,,,No,,Rod,Cylindrical,Sub-Size,Uniaxial,47.625,9.525,4.7625,,unnotched,,,,65,825,,0.0262,,,,,,,82,OSTI ID: 1887676
2,Stainless Steel,A709,,,529900,0.08,0.38,0.9,0.014,0.001,24.6,19.9,1.51,0.02,0.152,0.01,52.179,0.17,0.004,0.06,0,0,0,0,0,0,0,0.02,0,0,0,Allegheny Technologies Incorporated,,Thermal Treatment,,775,10,Air Cooled,,,,,,,No,,Rod,Cylindrical,Sub-Size,Uniaxial,47.625,9.525,4.7625,,unnotched,,,,140,725,,0.018,,,,,,,83,OSTI ID: 1887676
2,Stainless Steel,A709,,,529900,0.08,0.38,0.9,0.014,0.001,24.6,19.9,1.51,0.02,0.152,0.01,52.179,0.17,0.004,0.06,0,0,0,0,0,0,0,0.02,0,0,0,Allegheny Technologies Incorporated,,Thermal Treatment,,775,10,Air Cooled,,,,,,,No,,Rod,Cylindrical,Sub-Size,Uniaxial,47.625,9.525,4.7625,,unnotched,,,,175,675,,0.0028,,,,,,,84,OSTI ID: 1887676
4,Stainless Steel,A709,,,58776,0.066,0.44,0.91,0.014,0,24.98,19.93,1.51,0,0.148,0.04,51.6975,0.26,0.0045,0,0,0,0,0,0,0,0,0,0,0,0,Argon Oxygen Decarburization,,Thermal Treatment,,1050,,,,,,,,,No,,Rod,Cylindrical,Sub-Size,Uniaxial,31.75,6.35,3.175,,unnotched,,,,330,600,682.7,0.011,17.2,22.8,,,,,85,URL: https://publications.anl.gov/anlpubs/2018/12/148866.pdf
4,Stainless Steel,A709,,,58776,0.066,0.44,0.91,0.014,0,24.98,19.93,1.51,0,0.148,0.04,51.6975,0.26,0.0045,0,0,0,0,0,0,0,0,0,0,0,0,Argon Oxygen Decarburization,,Thermal Treatment,,1050,,,,,,,,,No,,Rod,Cylindrical,Sub-Size,Uniaxial,31.75,6.35,3.175,,unnotched,,,,330,600,577.8,0.012,15.6,21.9,,,,,86,URL: https://publications.anl.gov/anlpubs/2018/12/148866.pdf
4,Stainless Steel,A709,,,58776,0.066,0.44,0.91,0.014,0,24.98,19.93,1.51,0,0.148,0.04,51.6975,0.26,0.0045,0,0,0,0,0,0,0,0,0,0,0,0,Argon Oxygen Decarburization,,Thermal Treatment,,1100,,,,,,,,,No,,Rod,Cylindrical,Sub-Size,Uniaxial,31.75,6.35,3.175,,unnotched,,,,330,600,1752.3,0.0037,26,34.4,,,,,87,URL: https://publications.anl.gov/anlpubs/2018/12/148866.pdf
4,Stainless Steel,A709,,,58776,0.066,0.44,0.91,0.014,0,24.98,19.93,1.51,0,0.148,0.04,51.6975,0.26,0.0045,0,0,0,0,0,0,0,0,0,0,0,0,electro-slag remelting,,Thermal Treatment,,1050,,,,,,,,,No,,Rod,Cylindrical,Sub-Size,Uniaxial,31.75,6.35,3.175,,unnotched,,,,330,600,714.1,0.017,30.5,30.8,,,,,88,URL: https://publications.anl.gov/anlpubs/2018/12/148866.pdf
4,Stainless Steel,A709,,,58776,0.066,0.44,0.91,0.014,0,24.98,19.93,1.51,0,0.148,0.04,51.6975,0.26,0.0045,0,0,0,0,0,0,0,0,0,0,0,0,electro-slag remelting,,Thermal Treatment,,1050,,,,,,,,,No,,Rod,Cylindrical,Sub-Size,Uniaxial,31.75,6.35,3.175,,unnotched,,,,330,600,741.6,0.017,30.7,31.3,,,,,89,URL: https://publications.anl.gov/anlpubs/2018/12/148866.pdf
4,Stainless Steel,A709,,,58776,0.066,0.44,0.91,0.014,0,24.98,19.93,1.51,0,0.148,0.04,51.6975,0.26,0.0045,0,0,0,0,0,0,0,0,0,0,0,0,electro-slag remelting,,Thermal Treatment,,1100,,,,,,,,,No,,Rod,Cylindrical,Sub-Size,Uniaxial,31.75,6.35,3.175,,unnotched,,,,330,600,2168,0.0033,33.6,45.1,,,,,90,URL: https://publications.anl.gov/anlpubs/2018/12/148866.pdf
4,Stainless Steel,A709,,,58776,0.066,0.44,0.91,0.014,0,24.98,19.93,1.51,0,0.148,0.04,51.6975,0.26,0.0045,0,0,0,0,0,0,0,0,0,0,0,0,electro-slag remelting + homogenized,,Thermal Treatment,,1050,,,,,,,,,No,,Rod,Cylindrical,Sub-Size,Uniaxial,31.75,6.35,3.175,,unnotched,,,,330,600,682.2,0.012,16.4,18,,,,,91,URL: https://publications.anl.gov/anlpubs/2018/12/148866.pdf
4,Stainless Steel,A709,,,58776,0.066,0.44,0.91,0.014,0,24.98,19.93,1.51,0,0.148,0.04,51.6975,0.26,0.0045,0,0,0,0,0,0,0,0,0,0,0,0,electro-slag remelting + homogenized,,Thermal Treatment,,1050,,,,,,,,,No,,Rod,Cylindrical,Sub-Size,Uniaxial,31.75,6.35,3.175,,unnotched,,,,330,600,700,0.012,17.6,19.5,,,,,92,URL: https://publications.anl.gov/anlpubs/2018/12/148866.pdf
4,Stainless Steel,A709,,,58776,0.066,0.44,0.91,0.014,0,24.98,19.93,1.51,0,0.148,0.04,51.6975,0.26,0.0045,0,0,0,0,0,0,0,0,0,0,0,0,electro-slag remelting + homogenized,,Thermal Treatment,,1100,,,,,,,,,No,,Rod,Cylindrical,Sub-Size,Uniaxial,31.75,6.35,3.175,,unnotched,,,,330,600,1624.1,0.0037,23.9,29.5,,,,,93,URL: https://publications.anl.gov/anlpubs/2018/12/148866.pdf
4,Stainless Steel,A709,,,58776,0.066,0.44,0.91,0.014,0,24.98,19.93,1.51,0,0.148,0.04,51.6975,0.26,0.0045,0,0,0,0,0,0,0,0,0,0,0,0,electro-slag remelting + homogenized,,Thermal Treatment,,1150,,,,,,,,,No,,Rod,Cylindrical,Sub-Size,Uniaxial,31.75,6.35,3.175,,unnotched,,,,330,600,1703,0.0023,14.9,23,,,,,94,URL: https://publications.anl.gov/anlpubs/2018/12/148866.pdf
5,Stainless Steel,A709,,,58776,0.07,0.44,0.91,0.014,0,24.98,19.93,1.51,0.02,0.148,0.04,51.5935,0.26,0.0045,0.06,0,0,0,0,0,0,0,0.02,0,0,0,Argon Oxygen Decarburization,,Thermal Treatment,,1100,,,,,,10,,,No,,Rod,Cylindrical,Sub-Size,Uniaxial,31.75,6.35,,,unnotched,,,,330,600,1752,0.00368,6,34.4,,,,,95,DOI: https://doi.org/10.2172/1820619
5,Stainless Steel,A709,,,58776,0.066,0.38,0.9,0.014,0.001,25.14,20.05,1.51,0.02,0.152,0.01,51.414,0.26,0.003,0.06,0,0,0,0,0,0,0,0.02,0,0,0,electro-slag remelting,,Thermal Treatment,,1100,,,,,,10,,,No,,Rod,Cylindrical,Sub-Size,Uniaxial,31.75,6.35,,,unnotched,,,,330,600,2386,0.0022,4.87,33.9,,,,,96,DOI: https://doi.org/10.2172/1820619
5,Stainless Steel,A709,,,58776,0.066,0.38,0.9,0.014,0.001,25.14,20.05,1.51,0.02,0.152,0.01,51.414,0.26,0.003,0.06,0,0,0,0,0,0,0,0.02,0,0,0,electro-slag remelting,,Thermal Treatment,,1150,,,,,,10,,,No,,Rod,Cylindrical,Sub-Size,Uniaxial,31.75,6.35,,,unnotched,,,,330,600,3690,0.0016,5.6,39.8,,,,,97,DOI: https://doi.org/10.2172/1820619
5,Stainless Steel,A709,,,58776,0.066,0.38,0.9,0.014,0.001,25.14,20.05,1.51,0.02,0.152,0.01,51.414,0.26,0.003,0.06,0,0,0,0,0,0,0,0.02,0,0,0,electro-slag remelting,Precipitation Treatment,Thermal Treatment,,1100,10,,,,,10,,,No,,Rod,Cylindrical,Sub-Size,Uniaxial,31.75,6.35,,,unnotched,,,,330,600,1524,0.00511,4.29,55,,,,,98,DOI: https://doi.org/10.2172/1820619
5,Stainless Steel,A709,,,58776,0.066,0.38,0.9,0.014,0.001,25.14,20.05,1.51,0.02,0.152,0.01,51.414,0.26,0.003,0.06,0,0,0,0,0,0,0,0.02,0,0,0,electro-slag remelting,Precipitation Treatment,Thermal Treatment,,1150,10,,,,,10,,,No,,Rod,Cylindrical,Sub-Size,Uniaxial,31.75,6.35,,,unnotched,,,,330,600,1387,0.00722,3.87,51.5,,,,,99,DOI: https://doi.org/10.2172/1820619
6,Stainless Steel,A709,,,58766-4A,0.07,0.44,0.91,0.014,0.001,24.98,19.93,1.51,0.02,0.148,0.04,51.5925,0.26,0.0045,0.06,0,0,0,0,0,0,0,0.02,0,0,0,,,Thermal Treatment,,775,10,Air Cooled,,,,,,,No,,Rod,Cylindrical,Sub-Size,Uniaxial,47.625,9.525,4.7625,,unnotched,,,,330,600,6.5,,,,,,,,100,URL: https://info.ornl.gov/sites/publications/Files/Pub184709.pdf
6,Stainless Steel,A709,,,58766-4A,0.07,0.44,0.91,0.014,0.001,24.98,19.93,1.51,0.02,0.148,0.04,51.5925,0.26,0.0045,0.06,0,0,0,0,0,0,0,0.02,0,0,0,,,Thermal Treatment,,775,10,Air Cooled,,,,,,,No,,Rod,Cylindrical,Sub-Size,Uniaxial,47.625,9.525,4.7625,,unnotched,,,,175,650,5092.2,,,,,,,,101,URL: https://info.ornl.gov/sites/publications/Files/Pub184709.pdf
6,Stainless Steel,A709,,,58766-4A,0.07,0.44,0.91,0.014,0.001,24.98,19.93,1.51,0.02,0.148,0.04,51.5925,0.26,0.0045,0.06,0,0,0,0,0,0,0,0.02,0,0,0,,,Thermal Treatment,,775,10,Air Cooled,,,,,,,No,,Rod,Cylindrical,Sub-Size,Uniaxial,47.625,9.525,4.7625,,unnotched,,,,175,625,15940,,,,,,,,102,URL: https://info.ornl.gov/sites/publications/Files/Pub184709.pdf
6,Stainless Steel,A709,,,58766-4A,0.07,0.44,0.91,0.014,0.001,24.98,19.93,1.51,0.02,0.148,0.04,51.5925,0.26,0.0045,0.06,0,0,0,0,0,0,0,0.02,0,0,0,,,Thermal Treatment,,775,10,Air Cooled,,,,,,,No,,Rod,Cylindrical,Sub-Size,Uniaxial,47.625,9.525,4.7625,,unnotched,,,,150,650,15254.4,,,,,,,,103,URL: https://info.ornl.gov/sites/publications/Files/Pub184709.pdf
6,Stainless Steel,A709,,,58766-4A,0.07,0.44,0.91,0.014,0.001,24.98,19.93,1.51,0.02,0.148,0.04,51.5925,0.26,0.0045,0.06,0,0,0,0,0,0,0,0.02,0,0,0,,,Thermal Treatment,,775,10,Air Cooled,,,,,,,No,,Rod,Cylindrical,Sub-Size,Uniaxial,47.625,9.525,4.7625,,unnotched,,,,80,775,2464.5,,,,,,,,104,URL: https://info.ornl.gov/sites/publications/Files/Pub184709.pdf
6,Stainless Steel,A709,,,011367-08,0.079,0.28,0.87,0.002,0.0013,25.05,20.03,1.48,0.02,0.156,0.01,51.7187,0.28,0.003,0.01,0,0,0,0,0,0,0,0.01,0,0,0,,,Thermal Treatment,,775,10,Air Cooled,,,,,,,No,,Rod,Cylindrical,Sub-Size,Uniaxial,47.625,9.525,4.7625,,unnotched,,,,330,600,602.7,,,,,,,,105,URL: https://info.ornl.gov/sites/publications/Files/Pub184709.pdf
6,Stainless Steel,A709,,,011367-09,0.079,0.28,0.87,0.002,0.0013,25.05,20.03,1.48,0.02,0.156,0.01,51.7187,0.28,0.003,0.01,0,0,0,0,0,0,0,0.01,0,0,0,,,Thermal Treatment,,775,10,Air Cooled,,,,,,,No,,Rod,Cylindrical,Sub-Size,Uniaxial,47.625,9.525,4.7625,,unnotched,,,,330,600,378,,,,,,,,106,URL: https://info.ornl.gov/sites/publications/Files/Pub184709.pdf
6,Stainless Steel,A709,,,011367-10,0.079,0.28,0.87,0.002,0.0013,25.05,20.03,1.48,0.02,0.156,0.01,51.7187,0.28,0.003,0.01,0,0,0,0,0,0,0,0.01,0,0,0,,,Thermal Treatment,,775,10,Air Cooled,,,,,,,No,,Rod,Cylindrical,Sub-Size,Uniaxial,47.625,9.525,4.7625,,unnotched,,,,330,600,353,,,,,,,,107,URL: https://info.ornl.gov/sites/publications/Files/Pub184709.pdf
6,Stainless Steel,A709,,,011367-11,0.079,0.28,0.87,0.002,0.0013,25.05,20.03,1.48,0.02,0.156,0.01,51.7187,0.28,0.003,0.01,0,0,0,0,0,0,0,0.01,0,0,0,,,Thermal Treatment,,775,10,Air Cooled,,,,,,,No,,Rod,Cylindrical,Sub-Size,Uniaxial,47.625,9.525,4.7625,,unnotched,,,,27,925,342,,,,,,,,108,URL: https://info.ornl.gov/sites/publications/Files/Pub184709.pdf
6,Stainless Steel,A709,,,011367-12,0.079,0.28,0.87,0.002,0.0013,25.05,20.03,1.48,0.02,0.156,0.01,51.7187,0.28,0.003,0.01,0,0,0,0,0,0,0,0.01,0,0,0,,,Thermal Treatment,,775,10,Air Cooled,,,,,,,No,,Rod,Cylindrical,Sub-Size,Uniaxial,47.625,9.525,4.7625,,unnotched,,,,80,775,2300,,,,,,,,109,URL: https://info.ornl.gov/sites/publications/Files/Pub184709.pdf
7,RPV,SA533B,B,,,0.17,0.23,1.47,0.014,0.017,0.57,0.1,0.51,0,0,0,96.77,0,0,0.15,0,0,0,0,0,0,0,0,0,0,0,,Tempering,Thermal Treatment,630,900,0.5,,,,,,,,No,,Rod,Cylindrical,Sub-Size,Uniaxial,30,6,,,unnotched,,,,12.6,1000,18.4,2.2,,,,,,Table 3,110,DOI: https://doi.org/10.1299/mej.15-00694
7,RPV,SA533B,B,,,0.17,0.23,1.47,0.014,0.017,0.57,0.1,0.51,0,0,0,96.77,0,0,0.15,0,0,0,0,0,0,0,0,0,0,0,,Tempering,Thermal Treatment,630,900,0.5,,,,,,,,No,,Rod,Cylindrical,Sub-Size,Uniaxial,30,6,,,unnotched,,,,17,1000,6.91,5.55,,,,,,Table 3,111,DOI: https://doi.org/10.1299/mej.15-00694
7,RPV,SA533B,B,,,0.17,0.23,1.47,0.014,0.017,0.57,0.1,0.51,0,0,0,96.77,0,0,0.15,0,0,0,0,0,0,0,0,0,0,0,,Tempering,Thermal Treatment,630,900,0.5,,,,,,,,No,,Rod,Cylindrical,Sub-Size,Uniaxial,30,6,,,unnotched,,,,19,1000,3.98,14.1,,,,,,Table 3,112,DOI: https://doi.org/10.1299/mej.15-00694
7,RPV,SA533B,B,,,0.17,0.23,1.47,0.014,0.017,0.57,0.1,0.51,0,0,0,96.77,0,0,0.15,0,0,0,0,0,0,0,0,0,0,0,,Tempering,Thermal Treatment,630,900,0.5,,,,,,,,No,,Rod,Cylindrical,Sub-Size,Uniaxial,30,6,,,unnotched,,,,4.5,1200,10.4,1.81,,,,,,Table 3,113,DOI: https://doi.org/10.1299/mej.15-00694
7,RPV,SA533B,B,,,0.17,0.23,1.47,0.014,0.017,0.57,0.1,0.51,0,0,0,96.77,0,0,0.15,0,0,0,0,0,0,0,0,0,0,0,,Tempering,Thermal Treatment,630,900,0.5,,,,,,,,No,,Rod,Cylindrical,Sub-Size,Uniaxial,30,6,,,unnotched,,,,4.99,1200,8.52,2,,,,,,Table 3,114,DOI: https://doi.org/10.1299/mej.15-00694
7,RPV,SA533B,B,,,0.17,0.23,1.47,0.014,0.017,0.57,0.1,0.51,0,0,0,96.77,0,0,0.15,0,0,0,0,0,0,0,0,0,0,0,,Tempering,Thermal Treatment,630,900,0.5,,,,,,,,No,,Rod,Cylindrical,Sub-Size,Uniaxial,30,6,,,unnotched,,,,5.97,1200,3.06,7.72,,,,,,Table 3,115,DOI: https://doi.org/10.1299/mej.15-00694
7,RPV,SA533B,B,,,0.17,0.23,1.47,0.014,0.017,0.57,0.1,0.51,0,0,0,96.77,0,0,0.15,0,0,0,0,0,0,0,0,0,0,0,,Tempering,Thermal Treatment,630,900,0.5,,,,,,,,No,,Rod,Cylindrical,Sub-Size,Uniaxial,30,6,,,unnotched,,,,2.27,1300,17.7,0.98,,,,,,Table 3,116,DOI: https://doi.org/10.1299/mej.15-00694
7,RPV,SA533B,B,,,0.17,0.23,1.47,0.014,0.017,0.57,0.1,0.51,0,0,0,96.77,0,0,0.15,0,0,0,0,0,0,0,0,0,0,0,,Tempering,Thermal Treatment,630,900,0.5,,,,,,,,No,,Rod,Cylindrical,Sub-Size,Uniaxial,30,6,,,unnotched,,,,2.61,1300,11.3,2.66,,,,,,Table 3,117,DOI: https://doi.org/10.1299/mej.15-00694
7,RPV,SA533B,B,,,0.17,0.23,1.47,0.014,0.017,0.57,0.1,0.51,0,0,0,96.77,0,0,0.15,0,0,0,0,0,0,0,0,0,0,0,,Tempering,Thermal Treatment,630,900,0.5,,,,,,,,No,,Rod,Cylindrical,Sub-Size,Uniaxial,30,6,,,unnotched,,,,3.15,1300,4.68,4.02,,,,,,Table 3,118,DOI: https://doi.org/10.1299/mej.15-00694
8,RPV,SA533B,B,,,0.17,0.23,1.47,0.014,0.017,0.57,0.1,0.51,0,0,0,96.77,0,0,0.15,0,0,0,0,0,0,0,0,0,0,0,,Tempering,Thermal Treatment,630,900,0.5,,,,,,,,No,,Rod,Cylindrical,Sub-Size,Uniaxial,30,6,,,unnotched,,,,3.23,1200,79,0.3,,,,,,Table 3,119,DOI: https://doi.org/10.1299/mej.19-00560
8,RPV,SA533B,B,,,0.17,0.23,1.47,0.014,0.017,0.57,0.1,0.51,0,0,0,96.77,0,0,0.15,0,0,0,0,0,0,0,0,0,0,0,,Tempering,Thermal Treatment,630,900,0.5,,,,,,,,No,,Rod,Cylindrical,Sub-Size,Uniaxial,30,6,,,unnotched,,,,3.49,1200,51.6,0.3,,,,,,Table 3,120,DOI: https://doi.org/10.1299/mej.19-00560
8,RPV,SA533B,B,,,0.17,0.23,1.47,0.014,0.017,0.57,0.1,0.51,0,0,0,96.77,0,0,0.15,0,0,0,0,0,0,0,0,0,0,0,,Tempering,Thermal Treatment,630,900,0.5,,,,,,,,No,,Rod,Cylindrical,Sub-Size,Uniaxial,30,6,,,unnotched,,,,3.98,1200,25,0.7,,,,,,Table 3,121,DOI: https://doi.org/10.1299/mej.19-00560
8,RPV,SA533B,B,,,0.17,0.23,1.47,0.014,0.017,0.57,0.1,0.51,0,0,0,96.77,0,0,0.15,0,0,0,0,0,0,0,0,0,0,0,,Tempering,Thermal Treatment,630,900,0.5,,,,,,,,No,,Rod,Cylindrical,Sub-Size,Uniaxial,30,6,,,unnotched,,,,3.15,1300,4.68,4,,,,,,Table 3,122,DOI: https://doi.org/10.1299/mej.19-00560
8,RPV,SA533B,B,,,0.17,0.23,1.47,0.014,0.017,0.57,0.1,0.51,0,0,0,96.77,0,0,0.15,0,0,0,0,0,0,0,0,0,0,0,,Tempering,Thermal Treatment,630,900,0.5,,,,,,,,No,,Rod,Cylindrical,Sub-Size,Uniaxial,30,6,,,unnotched,,,,2.07,1350,5.8,5.5,,,,,,Table 3,123,DOI: https://doi.org/10.1299/mej.19-00560
