Repository: avakanski/Dataset-of-Creep-Properties-for-Nuclear-Structural-Materials

# Dataset of Creep Properties for Nuclear Structural Materials

Authors: Isshu Lee, John W. Merickel, Boopathy Kombaiah, Yalei Tang, Fei Xu, Rongjie Song, Aleksandar Vakanski

The dataset contains records of creep tests of nuclear structural materials. As advanced nuclear reactor designs move towards higher operating temperatures, creep research has become increasingly important. The focus is on understanding the influence of specimen size on creep properties, including the relationship between sub-sized and standard-sized specimen behavior under irradiation constraints. The dataset was curated from 54 peer-reviewed sources through an extensive literature review.

File: Creep_Data.csv (part 2 of 14)
,Material Class,,,,"Composition, wt.%",,,,,,,,,,,,,,,,,,,,,,,,,,,Treatment,,,,,,,,,,,Irradiation Conditions,,,,Specimen Dimensions,,,,,,,,,,,Creep properties,,,,,,,,,,,,
Reference,Alloy Group,Alloy Designation,Alloy Grade,Class,Heat,"C, wt.%","Si, wt.%","Mn, wt.%","P, wt.%","S, wt.%","Ni, wt.%","Cr, wt.%","Mo, wt.%","Al, wt.%","N, wt.%","Ti, wt.%","Fe, wt.%","Nb, wt.%","B, wt.%","Cu, wt.%","V, wt.%","Mg, wt.%","Y, wt.%","Zr, wt.%","Zn, wt.%","W, wt.%","Sn, wt.%","Co, wt.%","O, wt.%","Ta, wt.%","H, wt.%",Manufacturing,Treatment,Treatment categories,"Treatment temperature, C","Post treatment temperature, C","Post treatment time, h",Cooling,Finishing process,Microstructure,Morphology,Grain size (μm),Irradiation Dose,Irradiation Temperature,Irradiated Specimen,Irradiation Time (h),Specimen Stock Type,Specimen Shape,Specimen Size,Creep Test Type,Length (mm),Thickness (mm),Fillet radius R (mm),Width (mm),Notch,Aspect ratio (L/w),Aspect ratio (t/w),Creep Test Type,Stress (Mpa),Temperature of Creep Test (C),Creep Rupture Life (h),Minimum Creep Rate (%/h),Strain to Rupture (%),Reduction of Area (%),Time (h),Strain (%),Vacuum,Comments and Notes,Sample Identiefiers,Source
8,RPV,SA533B,B,,,0.17,0.23,1.47,0.014,0.017,0.57,0.1,0.51,0,0,0,96.77,0,0,0.15,0,0,0,0,0,0,0,0,0,0,0,,Tempering,Thermal Treatment,630,900,0.5,,,,,,,,No,,Rod,Cylindrical,Sub-Size,Uniaxial,30,6,,,unnotched,,,,2.37,1350,3.4,10,,,,,,Table 3,124,DOI: https://doi.org/10.1299/mej.19-00560
9,RPV,SA533B,B,1,,0.25,0.29,1.325,0.035,0.035,0.7,0.3,0.525,0,0,0,96.135,0,0,0.35,0.055,0,0,0,0,0,0,0,0,0,0,,Tempering,Thermal Treatment,650,920,1,,,,,,,,No,,Plate,Flat,Standard,Uniaxial,50,3.18,,,unnotched,,,,140.1,627,11.3,,,,,,,Table1,125,DOI: https://doi.org/10.1016/0029-5493(94)90119-8
9,RPV,SA533B,B,1,,0.25,0.29,1.325,0.035,0.035,0.7,0.3,0.525,0,0,0,96.135,0,0,0.35,0.055,0,0,0,0,0,0,0,0,0,0,,Tempering,Thermal Treatment,650,920,1,,,,,,,,No,,Plate,Flat,Standard,Uniaxial,50,3.18,,,unnotched,,,,69.6,627,190.1,,,,,,,Table1,126,DOI: https://doi.org/10.1016/0029-5493(94)90119-8
9,RPV,SA533B,B,1,,0.25,0.29,1.325,0.035,0.035,0.7,0.3,0.525,0,0,0,96.135,0,0,0.35,0.055,0,0,0,0,0,0,0,0,0,0,,Tempering,Thermal Treatment,650,920,1,,,,,,,,No,,Plate,Flat,Standard,Uniaxial,50,3.18,,,unnotched,,,,55.6,727,4.6,,,,,,,Table1,127,DOI: https://doi.org/10.1016/0029-5493(94)90119-8
9,RPV,SA533B,B,1,,0.25,0.29,1.325,0.035,0.035,0.7,0.3,0.525,0,0,0,96.135,0,0,0.35,0.055,0,0,0,0,0,0,0,0,0,0,,Tempering,Thermal Treatment,650,920,1,,,,,,,,No,,Plate,Flat,Standard,Uniaxial,50,3.18,,,unnotched,,,,39,727,8.9,,,,,,,Table1,128,DOI: https://doi.org/10.1016/0029-5493(94)90119-8
9,RPV,SA533B,B,1,,0.25,0.29,1.325,0.035,0.035,0.7,0.3,0.525,0,0,0,96.135,0,0,0.35,0.055,0,0,0,0,0,0,0,0,0,0,,Tempering,Thermal Treatment,650,920,1,,,,,,,,No,,Plate,Flat,Standard,Uniaxial,50,3.18,,,unnotched,,,,26.3,777,18.9,,,,,,,Table1,129,DOI: https://doi.org/10.1016/0029-5493(94)90119-8
9,RPV,SA533B,B,1,,0.25,0.29,1.325,0.035,0.035,0.7,0.3,0.525,0,0,0,96.135,0,0,0.35,0.055,0,0,0,0,0,0,0,0,0,0,,Tempering,Thermal Treatment,650,920,1,,,,,,,,No,,Plate,Flat,Standard,Uniaxial,50,3.18,,,unnotched,,,,13.9,777,264.4,,,,,,,Table1,130,DOI: https://doi.org/10.1016/0029-5493(94)90119-8
9,RPV,SA533B,B,1,,0.25,0.29,1.325,0.035,0.035,0.7,0.3,0.525,0,0,0,96.135,0,0,0.35,0.055,0,0,0,0,0,0,0,0,0,0,,Tempering,Thermal Treatment,650,920,1,,,,,,,,No,,Plate,Flat,Standard,Uniaxial,50,3.18,,,unnotched,,,,26.5,877,4.1,,,,,,,Table1,131,DOI: https://doi.org/10.1016/0029-5493(94)90119-8
9,RPV,SA533B,B,1,,0.25,0.29,1.325,0.035,0.035,0.7,0.3,0.525,0,0,0,96.135,0,0,0.35,0.055,0,0,0,0,0,0,0,0,0,0,,Tempering,Thermal Treatment,650,920,1,,,,,,,,No,,Plate,Flat,Standard,Uniaxial,50,3.18,,,unnotched,,,,12.5,877,54.7,,,,,,,Table1,132,DOI: https://doi.org/10.1016/0029-5493(94)90119-8
9,RPV,SA533B,B,1,,0.25,0.29,1.325,0.035,0.035,0.7,0.3,0.525,0,0,0,96.135,0,0,0.35,0.055,0,0,0,0,0,0,0,0,0,0,,Tempering,Thermal Treatment,650,920,1,,,,,,,,No,,Plate,Flat,Standard,Uniaxial,50,3.18,,,unnotched,,,,26.5,977,0.05,,,,,,,Table1,133,DOI: https://doi.org/10.1016/0029-5493(94)90119-8
9,RPV,SA533B,B,1,,0.25,0.29,1.325,0.035,0.035,0.7,0.3,0.525,0,0,0,96.135,0,0,0.35,0.055,0,0,0,0,0,0,0,0,0,0,,Tempering,Thermal Treatment,650,920,1,,,,,,,,No,,Plate,Flat,Standard,Uniaxial,50,3.18,,,unnotched,,,,12.6,977,2.2,,,,,,,Table1,134,DOI: https://doi.org/10.1016/0029-5493(94)90119-8
9,RPV,SA533B,B,1,,0.25,0.29,1.325,0.035,0.035,0.7,0.3,0.525,0,0,0,96.135,0,0,0.35,0.055,0,0,0,0,0,0,0,0,0,0,,Tempering,Thermal Treatment,650,920,1,,,,,,,,No,,Plate,Flat,Standard,Uniaxial,50,3.18,,,unnotched,,,,8,977,61.2,,,,,,,Table1,135,DOI: https://doi.org/10.1016/0029-5493(94)90119-8
9,RPV,SA533B,B,1,,0.25,0.29,1.325,0.035,0.035,0.7,0.3,0.525,0,0,0,96.135,0,0,0.35,0.055,0,0,0,0,0,0,0,0,0,0,,Tempering,Thermal Treatment,650,920,1,,,,,,,,No,,Plate,Flat,Standard,Uniaxial,50,3.18,,,unnotched,,,,7,1100,0.7,,,,,,,Table1,136,DOI: https://doi.org/10.1016/0029-5493(94)90119-8
9,RPV,SA533B,B,1,,0.25,0.29,1.325,0.035,0.035,0.7,0.3,0.525,0,0,0,96.135,0,0,0.35,0.055,0,0,0,0,0,0,0,0,0,0,,Tempering,Thermal Treatment,650,920,1,,,,,,,,No,,Plate,Flat,Standard,Uniaxial,50,3.18,,,unnotched,,,,3.5,1100,46.9,,,,,,,Table1,137,DOI: https://doi.org/10.1016/0029-5493(94)90119-8
9,RPV,SA508,,2,,0.25,0.275,1.35,0.035,0.035,0.7,0.25,0.525,0,0,0,96.175,0,0,0.35,0.055,0,0,0,0,0,0,0,0,0,0,,Tempering,Thermal Treatment,630,900,1,,,,,,,,No,,Plate,Flat,Standard,Uniaxial,50,3.18,,,unnotched,,,,140.7,627,13.7,,,,,,,Table 2,138,DOI: https://doi.org/10.1016/0029-5493(94)90119-8
9,RPV,SA508,,2,,0.25,0.275,1.35,0.035,0.035,0.7,0.25,0.525,0,0,0,96.175,0,0,0.35,0.055,0,0,0,0,0,0,0,0,0,0,,Tempering,Thermal Treatment,630,900,1,,,,,,,,No,,Plate,Flat,Standard,Uniaxial,50,3.18,,,unnotched,,,,111.7,627,43.7,,,,,,,Table 2,139,DOI: https://doi.org/10.1016/0029-5493(94)90119-8
9,RPV,SA508,,2,,0.25,0.275,1.35,0.035,0.035,0.7,0.25,0.525,0,0,0,96.175,0,0,0.35,0.055,0,0,0,0,0,0,0,0,0,0,,Tempering,Thermal Treatment,630,900,1,,,,,,,,No,,Plate,Flat,Standard,Uniaxial,50,3.18,,,unnotched,,,,112.4,652,9.4,,,,,,,Table 2,140,DOI: https://doi.org/10.1016/0029-5493(94)90119-8
9,RPV,SA508,,2,,0.25,0.275,1.35,0.035,0.035,0.7,0.25,0.525,0,0,0,96.175,0,0,0.35,0.055,0,0,0,0,0,0,0,0,0,0,,Tempering,Thermal Treatment,630,900,1,,,,,,,,No,,Plate,Flat,Standard,Uniaxial,50,3.18,,,unnotched,,,,97.9,652,23.7,,,,,,,Table 2,141,DOI: https://doi.org/10.1016/0029-5493(94)90119-8
9,RPV,SA508,,2,,0.25,0.275,1.35,0.035,0.035,0.7,0.25,0.525,0,0,0,96.175,0,0,0.35,0.055,0,0,0,0,0,0,0,0,0,0,,Tempering,Thermal Treatment,630,900,1,,,,,,,,No,,Plate,Flat,Standard,Uniaxial,50,3.18,,,unnotched,,,,84.1,652,42.5,,,,,,,Table 2,142,DOI: https://doi.org/10.1016/0029-5493(94)90119-8
9,RPV,SA508,,2,,0.25,0.275,1.35,0.035,0.035,0.7,0.25,0.525,0,0,0,96.175,0,0,0.35,0.055,0,0,0,0,0,0,0,0,0,0,,Tempering,Thermal Treatment,630,900,1,,,,,,,,No,,Plate,Flat,Standard,Uniaxial,50,3.18,,,unnotched,,,,111.7,677,2.4,,,,,,,Table 2,143,DOI: https://doi.org/10.1016/0029-5493(94)90119-8
9,RPV,SA508,,2,,0.25,0.275,1.35,0.035,0.035,0.7,0.25,0.525,0,0,0,96.175,0,0,0.35,0.055,0,0,0,0,0,0,0,0,0,0,,Tempering,Thermal Treatment,630,900,1,,,,,,,,No,,Plate,Flat,Standard,Uniaxial,50,3.18,,,unnotched,,,,98.6,677,4.6,,,,,,,Table 2,144,DOI: https://doi.org/10.1016/0029-5493(94)90119-8
9,RPV,SA508,,2,,0.25,0.275,1.35,0.035,0.035,0.7,0.25,0.525,0,0,0,96.175,0,0,0.35,0.055,0,0,0,0,0,0,0,0,0,0,,Tempering,Thermal Treatment,630,900,1,,,,,,,,No,,Plate,Flat,Standard,Uniaxial,50,3.18,,,unnotched,,,,84.1,677,10.1,,,,,,,Table 2,145,DOI: https://doi.org/10.1016/0029-5493(94)90119-8
9,RPV,SA508,,2,,0.25,0.275,1.35,0.035,0.035,0.7,0.25,0.525,0,0,0,96.175,0,0,0.35,0.055,0,0,0,0,0,0,0,0,0,0,,Tempering,Thermal Treatment,630,900,1,,,,,,,,No,,Plate,Flat,Standard,Uniaxial,50,3.18,,,unnotched,,,,111.7,702,0.4,,,,,,,Table 2,146,DOI: https://doi.org/10.1016/0029-5493(94)90119-8
9,RPV,SA508,,2,,0.25,0.275,1.35,0.035,0.035,0.7,0.25,0.525,0,0,0,96.175,0,0,0.35,0.055,0,0,0,0,0,0,0,0,0,0,,Tempering,Thermal Treatment,630,900,1,,,,,,,,No,,Plate,Flat,Standard,Uniaxial,50,3.18,,,unnotched,,,,97.9,702,1.1,,,,,,,Table 2,147,DOI: https://doi.org/10.1016/0029-5493(94)90119-8
9,RPV,SA508,,2,,0.25,0.275,1.35,0.035,0.035,0.7,0.25,0.525,0,0,0,96.175,0,0,0.35,0.055,0,0,0,0,0,0,0,0,0,0,,Tempering,Thermal Treatment,630,900,1,,,,,,,,No,,Plate,Flat,Standard,Uniaxial,50,3.18,,,unnotched,,,,84.1,702,2.7,,,,,,,Table 2,148,DOI: https://doi.org/10.1016/0029-5493(94)90119-8
9,RPV,SA508,,2,,0.25,0.275,1.35,0.035,0.035,0.7,0.25,0.525,0,0,0,96.175,0,0,0.35,0.055,0,0,0,0,0,0,0,0,0,0,,Tempering,Thermal Treatment,630,900,1,,,,,,,,No,,Plate,Flat,Standard,Uniaxial,50,3.18,,,unnotched,,,,111.7,727,0.1,,,,,,,Table 2,149,DOI: https://doi.org/10.1016/0029-5493(94)90119-8
9,RPV,SA508,,2,,0.25,0.275,1.35,0.035,0.035,0.7,0.25,0.525,0,0,0,96.175,0,0,0.35,0.055,0,0,0,0,0,0,0,0,0,0,,Tempering,Thermal Treatment,630,900,1,,,,,,,,No,,Plate,Flat,Standard,Uniaxial,50,3.18,,,unnotched,,,,83.4,727,1,,,,,,,Table 2,150,DOI: https://doi.org/10.1016/0029-5493(94)90119-8
9,RPV,SA508,,2,,0.25,0.275,1.35,0.035,0.035,0.7,0.25,0.525,0,0,0,96.175,0,0,0.35,0.055,0,0,0,0,0,0,0,0,0,0,,Tempering,Thermal Treatment,630,900,1,,,,,,,,No,,Plate,Flat,Standard,Uniaxial,50,3.18,,,unnotched,,,,55.8,727,6.9,,,,,,,Table 2,151,DOI: https://doi.org/10.1016/0029-5493(94)90119-8
9,RPV,SA508,,2,,0.25,0.275,1.35,0.035,0.035,0.7,0.25,0.525,0,0,0,96.175,0,0,0.35,0.055,0,0,0,0,0,0,0,0,0,0,,Tempering,Thermal Treatment,630,900,1,,,,,,,,No,,Plate,Flat,Standard,Uniaxial,50,3.18,,,unnotched,,,,56.5,752,0.4,,,,,,,Table 2,152,DOI: https://doi.org/10.1016/0029-5493(94)90119-8
9,RPV,SA508,,2,,0.25,0.275,1.35,0.035,0.035,0.7,0.25,0.525,0,0,0,96.175,0,0,0.35,0.055,0,0,0,0,0,0,0,0,0,0,,Tempering,Thermal Treatment,630,900,1,,,,,,,,No,,Plate,Flat,Standard,Uniaxial,50,3.18,,,unnotched,,,,55.8,752,2.6,,,,,,,Table 2,153,DOI: https://doi.org/10.1016/0029-5493(94)90119-8
9,RPV,SA533B,B,1,,0.25,0.29,1.325,0.035,0.035,0.7,0.3,0.525,0,0,0,96.135,0,0,0.35,0.055,0,0,0,0,0,0,0,0,0,0,,Tempering,Thermal Treatment,650,920,1,,,,,,,,No,,Plate,Flat,Standard,Uniaxial,50,3.18,,,unnotched,,,,413.7,455,2.3,,,,,,,Table 3,154,DOI: https://doi.org/10.1016/0029-5493(94)90119-8
9,RPV,SA533B,B,1,,0.25,0.29,1.325,0.035,0.035,0.7,0.3,0.525,0,0,0,96.135,0,0,0.35,0.055,0,0,0,0,0,0,0,0,0,0,,Tempering,Thermal Treatment,650,920,1,,,,,,,,No,,Plate,Flat,Standard,Uniaxial,50,3.18,,,unnotched,,,,361.3,455,21,,,,,,,Table 3,155,DOI: https://doi.org/10.1016/0029-5493(94)90119-8
9,RPV,SA533B,B,1,,0.25,0.29,1.325,0.035,0.035,0.7,0.3,0.525,0,0,0,96.135,0,0,0.35,0.055,0,0,0,0,0,0,0,0,0,0,,Tempering,Thermal Treatment,650,920,1,,,,,,,,No,,Plate,Flat,Standard,Uniaxial,50,3.18,,,unnotched,,,,310.3,455,907,,,,,,,Table 3,156,DOI: https://doi.org/10.1016/0029-5493(94)90119-8
9,RPV,SA533B,B,1,,0.25,0.29,1.325,0.035,0.035,0.7,0.3,0.525,0,0,0,96.135,0,0,0.35,0.055,0,0,0,0,0,0,0,0,0,0,,Tempering,Thermal Treatment,650,920,1,,,,,,,,No,,Plate,Flat,Standard,Uniaxial,50,3.18,,,unnotched,,,,344.8,510,0.7,,,,,,,Table 3,157,DOI: https://doi.org/10.1016/0029-5493(94)90119-8
9,RPV,SA533B,B,1,,0.25,0.29,1.325,0.035,0.035,0.7,0.3,0.525,0,0,0,96.135,0,0,0.35,0.055,0,0,0,0,0,0,0,0,0,0,,Tempering,Thermal Treatment,650,920,1,,,,,,,,No,,Plate,Flat,Standard,Uniaxial,50,3.18,,,unnotched,,,,275.8,510,54,,,,,,,Table 3,158,DOI: https://doi.org/10.1016/0029-5493(94)90119-8
9,RPV,SA533B,B,1,,0.25,0.29,1.325,0.035,0.035,0.7,0.3,0.525,0,0,0,96.135,0,0,0.35,0.055,0,0,0,0,0,0,0,0,0,0,,Tempering,Thermal Treatment,650,920,1,,,,,,,,No,,Plate,Flat,Standard,Uniaxial,50,3.18,,,unnotched,,,,206.9,510,657,,,,,,,Table 3,159,DOI: https://doi.org/10.1016/0029-5493(94)90119-8
9,RPV,SA533B,B,1,,0.25,0.29,1.325,0.035,0.035,0.7,0.3,0.525,0,0,0,96.135,0,0,0.35,0.055,0,0,0,0,0,0,0,0,0,0,,Tempering,Thermal Treatment,650,920,1,,,,,,,,No,,Plate,Flat,Standard,Uniaxial,50,3.18,,,unnotched,,,,137.2,594,23.3,,,,,,,Table 3,160,DOI: https://doi.org/10.1016/0029-5493(94)90119-8
9,RPV,SA533B,B,1,,0.25,0.29,1.325,0.035,0.035,0.7,0.3,0.525,0,0,0,96.135,0,0,0.35,0.055,0,0,0,0,0,0,0,0,0,0,,Tempering,Thermal Treatment,650,920,1,,,,,,,,No,,Plate,Flat,Standard,Uniaxial,50,3.18,,,unnotched,,,,102.7,594,103,,,,,,,Table 3,161,DOI: https://doi.org/10.1016/0029-5493(94)90119-8
9,RPV,SA533B,B,1,,0.25,0.29,1.325,0.035,0.035,0.7,0.3,0.525,0,0,0,96.135,0,0,0.35,0.055,0,0,0,0,0,0,0,0,0,0,,Tempering,Thermal Treatment,650,920,1,,,,,,,,No,,Plate,Flat,Standard,Uniaxial,50,3.18,,,unnotched,,,,102.7,594,106,,,,,,,Table 3,162,DOI: https://doi.org/10.1016/0029-5493(94)90119-8
10,RPV,SA533B,B,,,0.25,0.29,1.325,0.035,0.035,0.7,0.3,0.525,0,0,0,96.135,0,0,0.35,0.055,0,0,0,0,0,0,0,0,0,0,,Stress-Relieving ,Thermal Treatment,540,920,1.5,,,,,,,,No,,Rod,Cylindrical,Sub-Size,Uniaxial,25,6.25,6.25,,unnotched,,,,10,760,,0.6,,,,,,Fig 14,163,DOI: https://doi.org/10.1016/j.nucengdes.2006.04.003
10,RPV,SA533B,B,,,0.25,0.29,1.325,0.035,0.035,0.7,0.3,0.525,0,0,0,96.135,0,0,0.35,0.055,0,0,0,0,0,0,0,0,0,0,,Stress-Relieving ,Thermal Treatment,540,920,1.5,,,,,,,,No,,Rod,Cylindrical,Sub-Size,Uniaxial,25,6.25,6.25,,unnotched,,,,11,760,,0.67,,,,,,Fig 14,164,DOI: https://doi.org/10.1016/j.nucengdes.2006.04.003
10,RPV,SA533B,B,,,0.25,0.29,1.325,0.035,0.035,0.7,0.3,0.525,0,0,0,96.135,0,0,0.35,0.055,0,0,0,0,0,0,0,0,0,0,,Stress-Relieving ,Thermal Treatment,540,920,1.5,,,,,,,,No,,Rod,Cylindrical,Sub-Size,Uniaxial,25,6.25,6.25,,unnotched,,,,14,760,,10,,,,,,Fig 14,165,DOI: https://doi.org/10.1016/j.nucengdes.2006.04.003
10,RPV,SA533B,B,,,0.25,0.29,1.325,0.035,0.035,0.7,0.3,0.525,0,0,0,96.135,0,0,0.35,0.055,0,0,0,0,0,0,0,0,0,0,,Stress-Relieving ,Thermal Treatment,540,920,1.5,,,,,,,,No,,Rod,Cylindrical,Sub-Size,Uniaxial,25,6.25,6.25,,unnotched,,,,12,870,,0.01,,,,,,Fig 14,166,DOI: https://doi.org/10.1016/j.nucengdes.2006.04.003
10,RPV,SA533B,B,,,0.25,0.29,1.325,0.035,0.035,0.7,0.3,0.525,0,0,0,96.135,0,0,0.35,0.055,0,0,0,0,0,0,0,0,0,0,,Stress-Relieving ,Thermal Treatment,540,920,1.5,,,,,,,,No,,Rod,Cylindrical,Sub-Size,Uniaxial,25,6.25,6.25,,unnotched,,,,15,870,,0.13,,,,,,Fig 14,167,DOI: https://doi.org/10.1016/j.nucengdes.2006.04.003
10,RPV,SA533B,B,,,0.25,0.29,1.325,0.035,0.035,0.7,0.3,0.525,0,0,0,96.135,0,0,0.35,0.055,0,0,0,0,0,0,0,0,0,0,,Stress-Relieving ,Thermal Treatment,540,920,1.5,,,,,,,,No,,Rod,Cylindrical,Sub-Size,Uniaxial,25,6.25,6.25,,unnotched,,,,20,870,,0.8,,,,,,Fig 14,168,DOI: https://doi.org/10.1016/j.nucengdes.2006.04.003
10,RPV,SA533B,B,,,0.25,0.29,1.325,0.035,0.035,0.7,0.3,0.525,0,0,0,96.135,0,0,0.35,0.055,0,0,0,0,0,0,0,0,0,0,,Stress-Relieving ,Thermal Treatment,540,920,1.5,,,,,,,,No,,Rod,Cylindrical,Sub-Size,Uniaxial,25,6.25,6.25,,unnotched,,,,23,870,,4,,,,,,Fig 14,169,DOI: https://doi.org/10.1016/j.nucengdes.2006.04.003
10,RPV,SA533B,B,,,0.25,0.29,1.325,0.035,0.035,0.7,0.3,0.525,0,0,0,96.135,0,0,0.35,0.055,0,0,0,0,0,0,0,0,0,0,,Stress-Relieving ,Thermal Treatment,540,920,1.5,,,,,,,,No,,Rod,Cylindrical,Sub-Size,Uniaxial,25,6.25,6.25,,unnotched,,,,23,980,,0.01,,,,,,Fig 14,170,DOI: https://doi.org/10.1016/j.nucengdes.2006.04.003
10,RPV,SA533B,B,,,0.25,0.29,1.325,0.035,0.035,0.7,0.3,0.525,0,0,0,96.135,0,0,0.35,0.055,0,0,0,0,0,0,0,0,0,0,,Stress-Relieving ,Thermal Treatment,540,920,1.5,,,,,,,,No,,Rod,Cylindrical,Sub-Size,Uniaxial,25,6.25,6.25,,unnotched,,,,30,980,,0.03,,,,,,Fig 14,171,DOI: https://doi.org/10.1016/j.nucengdes.2006.04.003
10,RPV,SA533B,B,,,0.25,0.29,1.325,0.035,0.035,0.7,0.3,0.525,0,0,0,96.135,0,0,0.35,0.055,0,0,0,0,0,0,0,0,0,0,,Stress-Relieving ,Thermal Treatment,540,920,1.5,,,,,,,,No,,Rod,Cylindrical,Sub-Size,Uniaxial,25,6.25,6.25,,unnotched,,,,50,980,,5,,,,,,Fig 14,172,DOI: https://doi.org/10.1016/j.nucengdes.2006.04.003
11,RPV,SA508,,,,0.19,0.17,1.45,0,0,0.86,0.13,0.52,0.02,0,0,96.66,0,0,0,0,0,0,0,0,0,0,0,0,0,0,,Tempering,Thermal Treatment,890,640,13.5,Water Quenched,,,,,,,No,,Rod,Cylindrical,Standard,Uniaxial,50,10,,,unnotched,,,,20,700,257.5,,,,,,,Fig 7,173,DOI: https://doi.org/10.1016/j.msea.2017.11.073
11,RPV,SA508,,,,0.19,0.17,1.45,0,0,0.86,0.13,0.52,0.02,0,0,96.66,0,0,0,0,0,0,0,0,0,0,0,0,0,0,,Tempering,Thermal Treatment,890,640,13.5,Water Quenched,,,,,,,No,,Rod,Cylindrical,Standard,Uniaxial,50,10,,,unnotched,,,,20,750,48.7,,,,,,,Fig 7,174,DOI: https://doi.org/10.1016/j.msea.2017.11.073
11,RPV,SA508,,,,0.19,0.17,1.45,0,0,0.86,0.13,0.52,0.02,0,0,96.66,0,0,0,0,0,0,0,0,0,0,0,0,0,0,,Tempering,Thermal Treatment,890,640,13.5,Water Quenched,,,,,,,No,,Rod,Cylindrical,Standard,Uniaxial,50,10,,,unnotched,,,,20,800,115.4,,,,,,,Fig 7,175,DOI: https://doi.org/10.1016/j.msea.2017.11.073
11,RPV,SA508,,,,0.19,0.17,1.45,0,0,0.86,0.13,0.52,0.02,0,0,96.66,0,0,0,0,0,0,0,0,0,0,0,0,0,0,,Tempering,Thermal Treatment,890,640,13.5,Water Quenched,,,,,,,No,,Rod,Cylindrical,Standard,Uniaxial,50,10,,,unnotched,,,,20,850,45.4,,,,,,,Fig 7,176,DOI: https://doi.org/10.1016/j.msea.2017.11.073
11,RPV,SA508,,,,0.19,0.17,1.45,0,0,0.86,0.13,0.52,0.02,0,0,96.66,0,0,0,0,0,0,0,0,0,0,0,0,0,0,,Tempering,Thermal Treatment,890,640,13.5,Water Quenched,,,,,,,No,,Rod,Cylindrical,Standard,Uniaxial,50,10,,,unnotched,,,,20,650,1261.5,,,,,,,Fig 7,177,DOI: https://doi.org/10.1016/j.msea.2017.11.073
11,RPV,SA508,,,,0.19,0.17,1.45,0,0,0.86,0.13,0.52,0.02,0,0,96.66,0,0,0,0,0,0,0,0,0,0,0,0,0,0,,Tempering,Thermal Treatment,890,640,13.5,Water Quenched,,,,,,,No,,Rod,Cylindrical,Standard,Uniaxial,50,10,,,unnotched,,,,20,700,25,,,,,,,Fig 7,178,DOI: https://doi.org/10.1016/j.msea.2017.11.073
11,RPV,SA508,,,,0.19,0.17,1.45,0,0,0.86,0.13,0.52,0.02,0,0,96.66,0,0,0,0,0,0,0,0,0,0,0,0,0,0,,Tempering,Thermal Treatment,890,640,13.5,Water Quenched,,,,,,,No,,Rod,Cylindrical,Standard,Uniaxial,50,10,,,unnotched,,,,20,700,200,,,,,,,Fig 7,179,DOI: https://doi.org/10.1016/j.msea.2017.11.073
11,RPV,SA508,,,,0.19,0.17,1.45,0,0,0.86,0.13,0.52,0.02,0,0,96.66,0,0,0,0,0,0,0,0,0,0,0,0,0,0,,Tempering,Thermal Treatment,890,640,13.5,Water Quenched,,,,,,,No,,Rod,Cylindrical,Standard,Uniaxial,50,10,,,unnotched,,,,20,750,40,,,,,,,Fig 7,180,DOI: https://doi.org/10.1016/j.msea.2017.11.073
11,RPV,SA508,,,,0.19,0.17,1.45,0,0,0.86,0.13,0.52,0.02,0,0,96.66,0,0,0,0,0,0,0,0,0,0,0,0,0,0,,Tempering,Thermal Treatment,890,640,13.5,Water Quenched,,,,,,,No,,Rod,Cylindrical,Standard,Uniaxial,50,10,,,unnotched,,,,20,800,35,,,,,,,Fig 7,181,DOI: https://doi.org/10.1016/j.msea.2017.11.073
11,RPV,SA508,,,,0.19,0.17,1.45,0,0,0.86,0.13,0.52,0.02,0,0,96.66,0,0,0,0,0,0,0,0,0,0,0,0,0,0,,Tempering,Thermal Treatment,890,640,13.5,Water Quenched,,,,,,,No,,Rod,Cylindrical,Standard,Uniaxial,50,10,,,unnotched,,,,20,800,100,,,,,,,Fig 7,182,DOI: https://doi.org/10.1016/j.msea.2017.11.073
12,RPV,SA508,,,,0.19,0.17,1.45,0,0,0.86,0.13,0.52,0.02,0,0,96.62,0,0,0.04,0,0,0,0,0,0,0,0,0,0,0,,,Thermal Treatment,,700,1.5,,,,,,,,No,,Rod,Cylindrical,Standard,Uniaxial,50,8,,,unnotched,,,,20,800,111,,,,,,,Fig 3,183,DOI: https://doi.org/10.4028/www.scientific.net/AMM.853.153
12,RPV,SA533B,B,,,0.25,0.29,1.325,0.035,0.035,1.4,0.3,0.525,0,0,0,95.435,0,0,0.35,0.055,0,0,0,0,0,0,0,0,0,0,,Tempering,Thermal Treatment,900,650,2,,,,,,,,No,,Bar,Flat,Sub-Size,Uniaxial,25,6,,,unnotched,,,,112,702,0.33,0.586,,,,,,Table 1,184,DOI: https://doi.org/10.4028/www.scientific.net/AMM.853.153
12,RPV,SA533B,B,,,0.25,0.29,1.325,0.035,0.035,1.4,0.3,0.525,0,0,0,95.435,0,0,0.35,0.055,0,0,0,0,0,0,0,0,0,0,,Tempering,Thermal Treatment,900,650,2,,,,,,,,No,,Bar,Flat,Sub-Size,Uniaxial,25,6,,,unnotched,,,,115,702,0.3,0.433,,,,,,Table 1,185,DOI: https://doi.org/10.4028/www.scientific.net/AMM.853.153
12,RPV,SA533B,B,,,0.25,0.29,1.325,0.035,0.035,1.4,0.3,0.525,0,0,0,95.435,0,0,0.35,0.055,0,0,0,0,0,0,0,0,0,0,,Tempering,Thermal Treatment,900,650,2,,,,,,,,No,,Bar,Flat,Sub-Size,Uniaxial,25,6,,,unnotched,,,,116,702,0.309,0.692,,,,,,Table 1,186,DOI: https://doi.org/10.4028/www.scientific.net/AMM.853.153
12,RPV,SA533B,B,,,0.25,0.29,1.325,0.035,0.035,1.4,0.3,0.525,0,0,0,95.435,0,0,0.35,0.055,0,0,0,0,0,0,0,0,0,0,,Tempering,Thermal Treatment,900,650,2,,,,,,,,No,,Bar,Flat,Sub-Size,Uniaxial,25,6,,,unnotched,,,,274,704,0.83,0.094,,,,,,Table 1,187,DOI: https://doi.org/10.4028/www.scientific.net/AMM.853.153
12,RPV,SA533B,B,,,0.25,0.29,1.325,0.035,0.035,1.4,0.3,0.525,0,0,0,95.435,0,0,0.35,0.055,0,0,0,0,0,0,0,0,0,0,,Tempering,Thermal Treatment,900,650,2,,,,,,,,No,,Bar,Flat,Sub-Size,Uniaxial,25,6,,,unnotched,,,,142,690,20.11,0.005,,,,,,Table 1,188,DOI: https://doi.org/10.4028/www.scientific.net/AMM.853.153
12,RPV,SA533B,B,,,0.25,0.29,1.325,0.035,0.035,1.4,0.3,0.525,0,0,0,95.435,0,0,0.35,0.055,0,0,0,0,0,0,0,0,0,0,,Tempering,Thermal Treatment,900,650,2,,,,,,,,No,,Bar,Flat,Sub-Size,Uniaxial,25,6,,,unnotched,,,,84,987,2.76,0.097,,,,,,Table 1,189,DOI: https://doi.org/10.4028/www.scientific.net/AMM.853.153
12,RPV,SA533B,B,,,0.25,0.29,1.325,0.035,0.035,1.4,0.3,0.525,0,0,0,95.435,0,0,0.35,0.055,0,0,0,0,0,0,0,0,0,0,,Tempering,Thermal Treatment,900,650,2,,,,,,,,No,,Bar,Flat,Sub-Size,Uniaxial,25,6,,,unnotched,,,,66,990,8.13,0.035,,,,,,Table 1,190,DOI: https://doi.org/10.4028/www.scientific.net/AMM.853.153
12,RPV,SA533B,B,,,0.25,0.29,1.325,0.035,0.035,1.4,0.3,0.525,0,0,0,95.435,0,0,0.35,0.055,0,0,0,0,0,0,0,0,0,0,,Tempering,Thermal Treatment,900,650,2,,,,,,,,No,,Bar,Flat,Sub-Size,Uniaxial,25,6,,,unnotched,,,,84,985,1.21,0.204,,,,,,Table 1,191,DOI: https://doi.org/10.4028/www.scientific.net/AMM.853.153
12,RPV,SA533B,B,,,0.25,0.29,1.325,0.035,0.035,1.4,0.3,0.525,0,0,0,95.435,0,0,0.35,0.055,0,0,0,0,0,0,0,0,0,0,,Tempering,Thermal Treatment,900,650,2,,,,,,,,No,,Bar,Flat,Sub-Size,Uniaxial,25,6,,,unnotched,,,,66,993,3.51,0.071,,,,,,Table 1,192,DOI: https://doi.org/10.4028/www.scientific.net/AMM.853.153
14,RPV,SA508,,2,2,0.23,0.34,0.72,0.011,0.016,0.86,0.38,0.6,0,0,0,96.803,0,0,0,0.04,0,0,0,0,0,0,0,0,0,0,,Post-Weld Heat Treatment,Thermal Treatment,,610,30,,,,,,,,No,,Bar,Cylindrical,Sub-Size,Uniaxial,13,7.6,,,V-notched,,,,299.8800000000001,588,36,,,,,,,Table 3,193,"Van Den Boom, (1972) Mechanical Properties of Strip Clad Weld Heat Affected Zones Determined for Steels ASTM A 508, Cl. 2, A 533, Gr. B, Cl. 1, A 302 Gr. B, and A 387 Gr. D"
14,RPV,SA508,,2,2,0.23,0.34,0.72,0.011,0.016,0.86,0.38,0.6,0,0,0,96.803,0,0,0,0.04,0,0,0,0,0,0,0,0,0,0,,Post-Weld Heat Treatment,Thermal Treatment,,610,30,,,,,,,,No,,Pipe,Curved,Sub-Size,Uniaxial,13,7.6,,,V-notched,,,,199.92,588,236,,,,,,,Table 3,194,"Van Den Boom, (1972) Mechanical Properties of Strip Clad Weld Heat Affected Zones Determined for Steels ASTM A 508, Cl. 2, A 533, Gr. B, Cl. 1, A 302 Gr. B, and A 387 Gr. D"
14,RPV,SA508,,2,2,0.23,0.34,0.72,0.011,0.016,0.86,0.38,0.6,0,0,0,96.803,0,0,0,0.04,0,0,0,0,0,0,0,0,0,0,,Post-Weld Heat Treatment,Thermal Treatment,,610,30,,,,,,,,No,,Pipe,Curved,Sub-Size,Uniaxial,13,7.6,,,V-notched,,,,149.94,588,848,,,,,,,Table 3,195,"Van Den Boom, (1972) Mechanical Properties of Strip Clad Weld Heat Affected Zones Determined for Steels ASTM A 508, Cl. 2, A 533, Gr. B, Cl. 1, A 302 Gr. B, and A 387 Gr. D"
14,RPV,SA508,,2,2,0.23,0.34,0.72,0.011,0.016,0.86,0.38,0.6,0,0,0,96.803,0,0,0,0.04,0,0,0,0,0,0,0,0,0,0,,Post-Weld Heat Treatment,Thermal Treatment,575,610,30,,,,,,,,No,,Pipe,Curved,Sub-Size,Uniaxial,13,7.6,,,V-notched,,,,349.8600000000001,588,2,,,,,,,Table 3,196,"Van Den Boom, (1972) Mechanical Properties of Strip Clad Weld Heat Affected Zones Determined for Steels ASTM A 508, Cl. 2, A 533, Gr. B, Cl. 1, A 302 Gr. B, and A 387 Gr. D"
14,RPV,SA508,,2,2,0.23,0.34,0.72,0.011,0.016,0.86,0.38,0.6,0,0,0,96.803,0,0,0,0.04,0,0,0,0,0,0,0,0,0,0,,Post-Weld Heat Treatment,Thermal Treatment,575,610,30,,,,,,,,No,,Pipe,Curved,Sub-Size,Uniaxial,13,7.6,,,V-notched,,,,299.8800000000001,588,21,,,,,,,Table 3,197,"Van Den Boom, (1972) Mechanical Properties of Strip Clad Weld Heat Affected Zones Determined for Steels ASTM A 508, Cl. 2, A 533, Gr. B, Cl. 1, A 302 Gr. B, and A 387 Gr. D"
14,RPV,SA508,,2,2,0.23,0.34,0.72,0.011,0.016,0.86,0.38,0.6,0,0,0,96.803,0,0,0,0.04,0,0,0,0,0,0,0,0,0,0,,Post-Weld Heat Treatment,Thermal Treatment,575,610,30,,,,,,,,No,,Pipe,Curved,Sub-Size,Uniaxial,13,7.6,,,V-notched,,,,199.92,588,187,,,,,,,Table 3,198,"Van Den Boom, (1972) Mechanical Properties of Strip Clad Weld Heat Affected Zones Determined for Steels ASTM A 508, Cl. 2, A 533, Gr. B, Cl. 1, A 302 Gr. B, and A 387 Gr. D"
14,RPV,SA508,,2,2,0.23,0.34,0.72,0.011,0.016,0.86,0.38,0.6,0,0,0,96.803,0,0,0,0.04,0,0,0,0,0,0,0,0,0,0,,Post-Weld Heat Treatment,Thermal Treatment,560,610,30,,,,,,,,No,,Pipe,Curved,Sub-Size,Uniaxial,13,7.6,,,V-notched,,,,298.9,588,41,,,,,,,Table 3,199,"Van Den Boom, (1972) Mechanical Properties of Strip Clad Weld Heat Affected Zones Determined for Steels ASTM A 508, Cl. 2, A 533, Gr. B, Cl. 1, A 302 Gr. B, and A 387 Gr. D"
14,RPV,SA508,,2,2,0.23,0.34,0.72,0.011,0.016,0.86,0.38,0.6,0,0,0,96.803,0,0,0,0.04,0,0,0,0,0,0,0,0,0,0,,Post-Weld Heat Treatment,Thermal Treatment,560,610,30,,,,,,,,No,,Pipe,Curved,Sub-Size,Uniaxial,13,7.6,,,V-notched,,,,196,588,250,,,,,,,Table 3,200,"Van Den Boom, (1972) Mechanical Properties of Strip Clad Weld Heat Affected Zones Determined for Steels ASTM A 508, Cl. 2, A 533, Gr. B, Cl. 1, A 302 Gr. B, and A 387 Gr. D"
14,RPV,SA508,,2,2,0.23,0.34,0.72,0.011,0.016,0.86,0.38,0.6,0,0,0,96.803,0,0,0,0.04,0,0,0,0,0,0,0,0,0,0,,Post-Weld Heat Treatment,Thermal Treatment,560,610,30,,,,,,,,No,,Pipe,Curved,Sub-Size,Uniaxial,13,7.6,,,U-notched,,,,298.9,588,72,,,,,,,Table 3,201,"Van Den Boom, (1972) Mechanical Properties of Strip Clad Weld Heat Affected Zones Determined for Steels ASTM A 508, Cl. 2, A 533, Gr. B, Cl. 1, A 302 Gr. B, and A 387 Gr. D"
14,RPV,SA508,,2,2,0.23,0.34,0.72,0.011,0.016,0.86,0.38,0.6,0,0,0,96.803,0,0,0,0.04,0,0,0,0,0,0,0,0,0,0,,Post-Weld Heat Treatment,Thermal Treatment,,610,30,,,,,,,,No,,Pipe,Curved,Sub-Size,Uniaxial,13,7.6,,,unnotched,,,,444.92,544,19,,,,,,,Table 3,202,"Van Den Boom, (1972) Mechanical Properties of Strip Clad Weld Heat Affected Zones Determined for Steels ASTM A 508, Cl. 2, A 533, Gr. B, Cl. 1, A 302 Gr. B, and A 387 Gr. D"
14,RPV,SA508,,2,2,0.23,0.34,0.72,0.011,0.016,0.86,0.38,0.6,0,0,0,96.803,0,0,0,0.04,0,0,0,0,0,0,0,0,0,0,,Post-Weld Heat Treatment,Thermal Treatment,,610,30,,,,,,,,No,,Pipe,Curved,Sub-Size,Uniaxial,13,7.6,,,unnotched,,,,294,544,112,,,,,,,Table 3,203,"Van Den Boom, (1972) Mechanical Properties of Strip Clad Weld Heat Affected Zones Determined for Steels ASTM A 508, Cl. 2, A 533, Gr. B, Cl. 1, A 302 Gr. B, and A 387 Gr. D"
14,RPV,SA508,,2,2,0.23,0.34,0.72,0.011,0.016,0.86,0.38,0.6,0,0,0,96.803,0,0,0,0.04,0,0,0,0,0,0,0,0,0,0,,Post-Weld Heat Treatment,Thermal Treatment,,610,30,,,,,,,,No,,Pipe,Curved,Sub-Size,Uniaxial,13,7.6,,,unnotched,,,,224.42,544,1446,,,,,,,Table 3,204,"Van Den Boom, (1972) Mechanical Properties of Strip Clad Weld Heat Affected Zones Determined for Steels ASTM A 508, Cl. 2, A 533, Gr. B, Cl. 1, A 302 Gr. B, and A 387 Gr. D"
14,RPV,SA508,,2,2,0.23,0.34,0.72,0.011,0.016,0.86,0.38,0.6,0,0,0,96.803,0,0,0,0.04,0,0,0,0,0,0,0,0,0,0,,Post-Weld Heat Treatment,Thermal Treatment,,610,30,,,,,,,,No,,Pipe,Curved,Sub-Size,Uniaxial,13,7.6,,,unnotched,,,,346.92,588,9,,,,,,,Table 3,205,"Van Den Boom, (1972) Mechanical Properties of Strip Clad Weld Heat Affected Zones Determined for Steels ASTM A 508, Cl. 2, A 533, Gr. B, Cl. 1, A 302 Gr. B, and A 387 Gr. D"
14,RPV,SA508,,2,2,0.23,0.34,0.72,0.011,0.016,0.86,0.38,0.6,0,0,0,96.803,0,0,0,0.04,0,0,0,0,0,0,0,0,0,0,,Post-Weld Heat Treatment,Thermal Treatment,,610,30,,,,,,,,No,,Pipe,Curved,Sub-Size,Uniaxial,13,7.6,,,unnotched,,,,302.82,588,24,,,,,,,Table 3,206,"Van Den Boom, (1972) Mechanical Properties of Strip Clad Weld Heat Affected Zones Determined for Steels ASTM A 508, Cl. 2, A 533, Gr. B, Cl. 1, A 302 Gr. B, and A 387 Gr. D"
14,RPV,SA508,,2,2,0.23,0.34,0.72,0.011,0.016,0.86,0.38,0.6,0,0,0,96.803,0,0,0,0.04,0,0,0,0,0,0,0,0,0,0,,Post-Weld Heat Treatment,Thermal Treatment,,610,30,,,,,,,,No,,Pipe,Curved,Sub-Size,Uniaxial,13,7.6,,,unnotched,,,,147,588,586,,,,,,,Table 3,207,"Van Den Boom, (1972) Mechanical Properties of Strip Clad Weld Heat Affected Zones Determined for Steels ASTM A 508, Cl. 2, A 533, Gr. B, Cl. 1, A 302 Gr. B, and A 387 Gr. D"
14,RPV,SA508,,2,2,0.23,0.34,0.72,0.011,0.016,0.86,0.38,0.6,0,0,0,96.803,0,0,0,0.04,0,0,0,0,0,0,0,0,0,0,,Post-Weld Heat Treatment,Thermal Treatment,,610,30,,,,,,,,No,,Pipe,Curved,Sub-Size,Uniaxial,13,7.6,,,unnotched,,,,288.12,635,3,,,,,,,Table 3,208,"Van Den Boom, (1972) Mechanical Properties of Strip Clad Weld Heat Affected Zones Determined for Steels ASTM A 508, Cl. 2, A 533, Gr. B, Cl. 1, A 302 Gr. B, and A 387 Gr. D"
14,RPV,SA508,,2,2,0.23,0.34,0.72,0.011,0.016,0.86,0.38,0.6,0,0,0,96.803,0,0,0,0.04,0,0,0,0,0,0,0,0,0,0,,Post-Weld Heat Treatment,Thermal Treatment,,610,30,,,,,,,,No,,Pipe,Curved,Sub-Size,Uniaxial,13,7.6,,,unnotched,,,,217.56,635,18,,,,,,,Table 3,209,"Van Den Boom, (1972) Mechanical Properties of Strip Clad Weld Heat Affected Zones Determined for Steels ASTM A 508, Cl. 2, A 533, Gr. B, Cl. 1, A 302 Gr. B, and A 387 Gr. D"
14,RPV,SA508,,2,2,0.23,0.34,0.72,0.011,0.016,0.86,0.38,0.6,0,0,0,96.803,0,0,0,0.04,0,0,0,0,0,0,0,0,0,0,,Post-Weld Heat Treatment,Thermal Treatment,,610,30,,,,,,,,No,,Pipe,Curved,Sub-Size,Uniaxial,13,7.6,,,unnotched,,,,149.94,635,102,,,,,,,Table 3,210,"Van Den Boom, (1972) Mechanical Properties of Strip Clad Weld Heat Affected Zones Determined for Steels ASTM A 508, Cl. 2, A 533, Gr. B, Cl. 1, A 302 Gr. B, and A 387 Gr. D"
14,RPV,SA508,,2,2,0.23,0.34,0.72,0.011,0.016,0.86,0.38,0.6,0,0,0,96.803,0,0,0,0.04,0,0,0,0,0,0,0,0,0,0,,Post-Weld Heat Treatment,Thermal Treatment,,610,30,,,,,,,,No,,Pipe,Curved,Sub-Size,Uniaxial,13,7.6,,,V-notched,,,,199.92,588,2790,,,,,,,Table 3,211,"Van Den Boom, (1972) Mechanical Properties of Strip Clad Weld Heat Affected Zones Determined for Steels ASTM A 508, Cl. 2, A 533, Gr. B, Cl. 1, A 302 Gr. B, and A 387 Gr. D"
14,RPV,SA508,,2,2,0.23,0.34,0.72,0.011,0.016,0.86,0.38,0.6,0,0,0,96.803,0,0,0,0.04,0,0,0,0,0,0,0,0,0,0,,Post-Weld Heat Treatment,Thermal Treatment,,610,30,,,,,,,,No,,Pipe,Curved,Sub-Size,Uniaxial,13,7.6,,,U-notched,,,,349.8600000000001,588,203,,,,,,,Table 3,212,"Van Den Boom, (1972) Mechanical Properties of Strip Clad Weld Heat Affected Zones Determined for Steels ASTM A 508, Cl. 2, A 533, Gr. B, Cl. 1, A 302 Gr. B, and A 387 Gr. D"
14,RPV,SA508,,2,1,0.19,0.25,0.7,0.01,0.014,0.79,0.33,0.59,0,0,0,97.116,0,0,0,0.01,0,0,0,0,0,0,0,0,0,0,,Post-Weld Heat Treatment,Thermal Treatment,,,,,,,,,,,No,,Pipe,Curved,Sub-Size,Uniaxial,13,7.6,,,unnotched,,,,441.0000000000001,544,57,,,,,,,Table 3,213,"Van Den Boom, (1972) Mechanical Properties of Strip Clad Weld Heat Affected Zones Determined for Steels ASTM A 508, Cl. 2, A 533, Gr. B, Cl. 1, A 302 Gr. B, and A 387 Gr. D"
14,RPV,SA508,,2,1,0.19,0.25,0.7,0.01,0.014,0.79,0.33,0.59,0,0,0,97.116,0,0,0,0.01,0,0,0,0,0,0,0,0,0,0,,Post-Weld Heat Treatment,Thermal Treatment,,,,,,,,,,,No,,Pipe,Curved,Sub-Size,Uniaxial,13,7.6,,,unnotched,,,,376.32,544,49,,,,,,,Table 3,214,"Van Den Boom, (1972) Mechanical Properties of Strip Clad Weld Heat Affected Zones Determined for Steels ASTM A 508, Cl. 2, A 533, Gr. B, Cl. 1, A 302 Gr. B, and A 387 Gr. D"
14,RPV,SA508,,2,1,0.19,0.25,0.7,0.01,0.014,0.79,0.33,0.59,0,0,0,97.116,0,0,0,0.01,0,0,0,0,0,0,0,0,0,0,,Post-Weld Heat Treatment,Thermal Treatment,,,,,,,,,,,No,,Pipe,Curved,Sub-Size,Uniaxial,13,7.6,,,unnotched,,,,294,544,654,,,,,,,Table 3,215,"Van Den Boom, (1972) Mechanical Properties of Strip Clad Weld Heat Affected Zones Determined for Steels ASTM A 508, Cl. 2, A 533, Gr. B, Cl. 1, A 302 Gr. B, and A 387 Gr. D"
14,RPV,SA508,,2,1,0.19,0.25,0.7,0.01,0.014,0.79,0.33,0.59,0,0,0,97.116,0,0,0,0.01,0,0,0,0,0,0,0,0,0,0,,Post-Weld Heat Treatment,Thermal Treatment,,,,,,,,,,,No,,Pipe,Curved,Sub-Size,Uniaxial,13,7.6,,,unnotched,,,,333.2,588,16,,,,,,,Table 3,216,"Van Den Boom, (1972) Mechanical Properties of Strip Clad Weld Heat Affected Zones Determined for Steels ASTM A 508, Cl. 2, A 533, Gr. B, Cl. 1, A 302 Gr. B, and A 387 Gr. D"
14,RPV,SA508,,2,1,0.19,0.25,0.7,0.01,0.014,0.79,0.33,0.59,0,0,0,97.116,0,0,0,0.01,0,0,0,0,0,0,0,0,0,0,,Post-Weld Heat Treatment,Thermal Treatment,,,,,,,,,,,No,,Pipe,Curved,Sub-Size,Uniaxial,13,7.6,,,unnotched,,,,221.48,588,114,,,,,,,Table 3,217,"Van Den Boom, (1972) Mechanical Properties of Strip Clad Weld Heat Affected Zones Determined for Steels ASTM A 508, Cl. 2, A 533, Gr. B, Cl. 1, A 302 Gr. B, and A 387 Gr. D"
14,RPV,SA508,,2,1,0.19,0.25,0.7,0.01,0.014,0.79,0.33,0.59,0,0,0,97.116,0,0,0,0.01,0,0,0,0,0,0,0,0,0,0,,Post-Weld Heat Treatment,Thermal Treatment,,,,,,,,,,,No,,Pipe,Curved,Sub-Size,Uniaxial,13,7.6,,,unnotched,,,,150.92,588,592,,,,,,,Table 3,218,"Van Den Boom, (1972) Mechanical Properties of Strip Clad Weld Heat Affected Zones Determined for Steels ASTM A 508, Cl. 2, A 533, Gr. B, Cl. 1, A 302 Gr. B, and A 387 Gr. D"
14,RPV,SA508,,2,1,0.19,0.25,0.7,0.01,0.014,0.79,0.33,0.59,0,0,0,97.116,0,0,0,0.01,0,0,0,0,0,0,0,0,0,0,,Post-Weld Heat Treatment,Thermal Treatment,,,,,,,,,,,No,,Pipe,Curved,Sub-Size,Uniaxial,13,7.6,,,unnotched,,,,288.12,635,4,,,,,,,Table 3,219,"Van Den Boom, (1972) Mechanical Properties of Strip Clad Weld Heat Affected Zones Determined for Steels ASTM A 508, Cl. 2, A 533, Gr. B, Cl. 1, A 302 Gr. B, and A 387 Gr. D"
14,RPV,SA508,,2,1,0.19,0.25,0.7,0.01,0.014,0.79,0.33,0.59,0,0,0,97.116,0,0,0,0.01,0,0,0,0,0,0,0,0,0,0,,Post-Weld Heat Treatment,Thermal Treatment,,,,,,,,,,,No,,Pipe,Curved,Sub-Size,Uniaxial,13,7.6,,,unnotched,,,,215.6,635,25,,,,,,,Table 3,220,"Van Den Boom, (1972) Mechanical Properties of Strip Clad Weld Heat Affected Zones Determined for Steels ASTM A 508, Cl. 2, A 533, Gr. B, Cl. 1, A 302 Gr. B, and A 387 Gr. D"
14,RPV,SA508,,2,1,0.19,0.25,0.7,0.01,0.014,0.79,0.33,0.59,0,0,0,97.116,0,0,0,0.01,0,0,0,0,0,0,0,0,0,0,,Post-Weld Heat Treatment,Thermal Treatment,,,,,,,,,,,No,,Pipe,Curved,Sub-Size,Uniaxial,13,7.6,,,unnotched,,,,149.94,635,190,,,,,,,Table 3,221,"Van Den Boom, (1972) Mechanical Properties of Strip Clad Weld Heat Affected Zones Determined for Steels ASTM A 508, Cl. 2, A 533, Gr. B, Cl. 1, A 302 Gr. B, and A 387 Gr. D"
14,RPV,SA508,,2,1,0.19,0.25,0.7,0.01,0.014,0.79,0.33,0.59,0,0,0,97.116,0,0,0,0.01,0,0,0,0,0,0,0,0,0,0,,Post-Weld Heat Treatment,Thermal Treatment,,,,,,,,,,,No,,Pipe,Curved,Sub-Size,Uniaxial,13,7.6,,,unnotched,,,,294,588,110,,,16.5,,,,Table 3,222,"Van Den Boom, (1972) Mechanical Properties of Strip Clad Weld Heat Affected Zones Determined for Steels ASTM A 508, Cl. 2, A 533, Gr. B, Cl. 1, A 302 Gr. B, and A 387 Gr. D"
14,RPV,SA508,,2,1,0.19,0.25,0.7,0.01,0.014,0.79,0.33,0.59,0,0,0,97.116,0,0,0,0.01,0,0,0,0,0,0,0,0,0,0,,Post-Weld Heat Treatment,Thermal Treatment,,,,,,,,,,,No,,Pipe,Curved,Sub-Size,Uniaxial,13,7.6,,,unnotched,,,,196,588,1440,,,21.8,,,,Table 3,223,"Van Den Boom, (1972) Mechanical Properties of Strip Clad Weld Heat Affected Zones Determined for Steels ASTM A 508, Cl. 2, A 533, Gr. B, Cl. 1, A 302 Gr. B, and A 387 Gr. D"
14,RPV,SA533B,B,1,7,0.21,0.23,1.35,0.008,0.013,0.63,0.06,0.53,0,0,0,96.959,0,0,0,0.01,0,0,0,0,0,0,0,0,0,0,,Post-Weld Heat Treatment,Thermal Treatment,650,610,3,,,,,,,,No,,Pipe,Curved,Sub-Size,Uniaxial,13,7.6,,,unnotched,,,,442.96,544,13,,,,,,,Table 3,224,"Van Den Boom, (1972) Mechanical Properties of Strip Clad Weld Heat Affected Zones Determined for Steels ASTM A 508, Cl. 2, A 533, Gr. B, Cl. 1, A 302 Gr. B, and A 387 Gr. D"
14,RPV,SA533B,B,1,7,0.21,0.23,1.35,0.008,0.013,0.63,0.06,0.53,0,0,0,96.959,0,0,0,0.01,0,0,0,0,0,0,0,0,0,0,,Post-Weld Heat Treatment,Thermal Treatment,650,610,3,,,,,,,,No,,Pipe,Curved,Sub-Size,Uniaxial,13,7.6,,,unnotched,,,,294,544,558,,,,,,,Table 3,225,"Van Den Boom, (1972) Mechanical Properties of Strip Clad Weld Heat Affected Zones Determined for Steels ASTM A 508, Cl. 2, A 533, Gr. B, Cl. 1, A 302 Gr. B, and A 387 Gr. D"
14,RPV,SA533B,B,1,7,0.21,0.23,1.35,0.008,0.013,0.63,0.06,0.53,0,0,0,96.959,0,0,0,0.01,0,0,0,0,0,0,0,0,0,0,,Post-Weld Heat Treatment,Thermal Treatment,650,610,3,,,,,,,,No,,Pipe,Curved,Sub-Size,Uniaxial,13,7.6,,,unnotched,,,,224.42,544,844,,,,,,,Table 3,226,"Van Den Boom, (1972) Mechanical Properties of Strip Clad Weld Heat Affected Zones Determined for Steels ASTM A 508, Cl. 2, A 533, Gr. B, Cl. 1, A 302 Gr. B, and A 387 Gr. D"
14,RPV,SA533B,B,1,7,0.21,0.23,1.35,0.008,0.013,0.63,0.06,0.53,0,0,0,96.959,0,0,0,0.01,0,0,0,0,0,0,0,0,0,0,,Post-Weld Heat Treatment,Thermal Treatment,650,610,3,,,,,,,,No,,Pipe,Curved,Sub-Size,Uniaxial,13,7.6,,,unnotched,,,,336.14,588,6,,,,,,,Table 3,227,"Van Den Boom, (1972) Mechanical Properties of Strip Clad Weld Heat Affected Zones Determined for Steels ASTM A 508, Cl. 2, A 533, Gr. B, Cl. 1, A 302 Gr. B, and A 387 Gr. D"
14,RPV,SA533B,B,1,7,0.21,0.23,1.35,0.008,0.013,0.63,0.06,0.53,0,0,0,96.959,0,0,0,0.01,0,0,0,0,0,0,0,0,0,0,,Post-Weld Heat Treatment,Thermal Treatment,650,610,3,,,,,,,,No,,Pipe,Curved,Sub-Size,Uniaxial,13,7.6,,,unnotched,,,,218.54,588,194,,,,,,,Table 3,228,"Van Den Boom, (1972) Mechanical Properties of Strip Clad Weld Heat Affected Zones Determined for Steels ASTM A 508, Cl. 2, A 533, Gr. B, Cl. 1, A 302 Gr. B, and A 387 Gr. D"
14,RPV,SA533B,B,1,7,0.21,0.23,1.35,0.008,0.013,0.63,0.06,0.53,0,0,0,96.959,0,0,0,0.01,0,0,0,0,0,0,0,0,0,0,,Post-Weld Heat Treatment,Thermal Treatment,650,610,3,,,,,,,,No,,Pipe,Curved,Sub-Size,Uniaxial,13,7.6,,,unnotched,,,,151.9,588,1118,,,,,,,Table 3,229,"Van Den Boom, (1972) Mechanical Properties of Strip Clad Weld Heat Affected Zones Determined for Steels ASTM A 508, Cl. 2, A 533, Gr. B, Cl. 1, A 302 Gr. B, and A 387 Gr. D"
14,RPV,SA533B,B,1,7,0.21,0.23,1.35,0.008,0.013,0.63,0.06,0.53,0,0,0,96.959,0,0,0,0.01,0,0,0,0,0,0,0,0,0,0,,Post-Weld Heat Treatment,Thermal Treatment,650,610,3,,,,,,,,No,,Pipe,Curved,Sub-Size,Uniaxial,13,7.6,,,unnotched,,,,294,635,1,,,,,,,Table 3,230,"Van Den Boom, (1972) Mechanical Properties of Strip Clad Weld Heat Affected Zones Determined for Steels ASTM A 508, Cl. 2, A 533, Gr. B, Cl. 1, A 302 Gr. B, and A 387 Gr. D"
14,RPV,SA533B,B,1,7,0.21,0.23,1.35,0.008,0.013,0.63,0.06,0.53,0,0,0,96.959,0,0,0,0.01,0,0,0,0,0,0,0,0,0,0,,Post-Weld Heat Treatment,Thermal Treatment,650,610,3,,,,,,,,No,,Pipe,Curved,Sub-Size,Uniaxial,13,7.6,,,unnotched,,,,219.52,635,11,,,,,,,Table 3,231,"Van Den Boom, (1972) Mechanical Properties of Strip Clad Weld Heat Affected Zones Determined for Steels ASTM A 508, Cl. 2, A 533, Gr. B, Cl. 1, A 302 Gr. B, and A 387 Gr. D"
14,RPV,SA533B,B,1,7,0.21,0.23,1.35,0.008,0.013,0.63,0.06,0.53,0,0,0,96.959,0,0,0,0.01,0,0,0,0,0,0,0,0,0,0,,Post-Weld Heat Treatment,Thermal Treatment,650,610,3,,,,,,,,No,,Pipe,Curved,Sub-Size,Uniaxial,13,7.6,,,unnotched,,,,149.94,635,288,,,,,,,Table 3,232,"Van Den Boom, (1972) Mechanical Properties of Strip Clad Weld Heat Affected Zones Determined for Steels ASTM A 508, Cl. 2, A 533, Gr. B, Cl. 1, A 302 Gr. B, and A 387 Gr. D"
14,RPV,SA533B,B,1,7,0.21,0.23,1.35,0.008,0.013,0.63,0.06,0.53,0,0,0,96.959,0,0,0,0.01,0,0,0,0,0,0,0,0,0,0,,Post-Weld Heat Treatment,Thermal Treatment,650,610,3,,,,,,,,No,,Pipe,Curved,Sub-Size,Uniaxial,13,7.6,,,unnotched,,,,305.76,588,3,,,50,,,,Table 3,233,"Van Den Boom, (1972) Mechanical Properties of Strip Clad Weld Heat Affected Zones Determined for Steels ASTM A 508, Cl. 2, A 533, Gr. B, Cl. 1, A 302 Gr. B, and A 387 Gr. D"
14,RPV,SA533B,B,1,7,0.21,0.23,1.35,0.008,0.013,0.63,0.06,0.53,0,0,0,96.959,0,0,0,0.01,0,0,0,0,0,0,0,0,0,0,,Post-Weld Heat Treatment,Thermal Treatment,650,610,3,,,,,,,,No,,Pipe,Curved,Sub-Size,Uniaxial,13,7.6,,,unnotched,,,,196,588,155,,,38.7,,,,Table 3,234,"Van Den Boom, (1972) Mechanical Properties of Strip Clad Weld Heat Affected Zones Determined for Steels ASTM A 508, Cl. 2, A 533, Gr. B, Cl. 1, A 302 Gr. B, and A 387 Gr. D"
15,RPV,SA508,,,,0.19,0.17,1.45,0,0,0.86,0.13,0.52,0.02,0,0,96.66,0,0,0,0,0,0,0,0,0,0,0,0,0,0,,Tempering,Thermal Treatment,890,647,2,Water Quenched,,,,,,,No,,Pipe,Curved,Standard,Uniaxial,50,10,,,unnotched,,,,50,650,220,0.03,,,,,,Fig 1,235,DOI: https://doi.org/10.1016/j.jnucmat.2019.04.006
15,RPV,SA508,,,,0.19,0.17,1.45,0,0,0.86,0.13,0.52,0.02,0,0,96.66,0,0,0,0,0,0,0,0,0,0,0,0,0,0,,Tempering,Thermal Treatment,890,647,2,Water Quenched,,,,,,,No,,Pipe,Curved,Standard,Uniaxial,50,10,,,unnotched,,,,65,650,75,0.1,,,,,,Fig 1,236,DOI: https://doi.org/10.1016/j.jnucmat.2019.04.006
15,RPV,SA508,,,,0.19,0.17,1.45,0,0,0.86,0.13,0.52,0.02,0,0,96.66,0,0,0,0,0,0,0,0,0,0,0,0,0,0,,Tempering,Thermal Treatment,890,647,2,Water Quenched,,,,,,,No,,Pipe,Curved,Standard,Uniaxial,50,10,,,unnotched,,,,80,650,25,0.3,,,,,,Fig 1,237,DOI: https://doi.org/10.1016/j.jnucmat.2019.04.006
15,RPV,SA508,,,,0.19,0.17,1.45,0,0,0.86,0.13,0.52,0.02,0,0,96.66,0,0,0,0,0,0,0,0,0,0,0,0,0,0,,Tempering,Thermal Treatment,890,647,2,Water Quenched,,,,,,,No,,Pipe,Curved,Standard,Uniaxial,50,10,,,unnotched,,,,20,700,257,0.1,,,,,,Fig 1,238,DOI: https://doi.org/10.1016/j.jnucmat.2019.04.006
15,RPV,SA508,,,,0.19,0.17,1.45,0,0,0.86,0.13,0.52,0.02,0,0,96.66,0,0,0,0,0,0,0,0,0,0,0,0,0,0,,Tempering,Thermal Treatment,890,647,2,Water Quenched,,,,,,,No,,Pipe,Curved,Standard,Uniaxial,50,10,,,unnotched,,,,30,700,112,0.13,,,,,,Fig 1,239,DOI: https://doi.org/10.1016/j.jnucmat.2019.04.006
15,RPV,SA508,,,,0.19,0.17,1.45,0,0,0.86,0.13,0.52,0.02,0,0,96.66,0,0,0,0,0,0,0,0,0,0,0,0,0,0,,Tempering,Thermal Treatment,890,647,2,Water Quenched,,,,,,,No,,Pipe,Curved,Standard,Uniaxial,50,10,,,unnotched,,,,50,700,20,1,,,,,,Fig 1,240,DOI: https://doi.org/10.1016/j.jnucmat.2019.04.006
