Repository: avakanski/Dataset-of-Creep-Properties-for-Nuclear-Structural-Materials

# Dataset of Creep Properties for Nuclear Structural Materials

Authors: Isshu Lee, John W. Merickel, Boopathy Kombaiah, Yalei Tang, Fei Xu, Rongjie Song, Aleksandar Vakanski

The dataset contains records of creep tests of nuclear structural materials. As advanced nuclear reactor designs move towards higher operating temperatures, creep research has become increasingly important. The focus is on understanding the influence of specimen size on creep properties, including the relationship between sub-sized and standard-sized specimen behavior under irradiation constraints. The dataset was curated from 54 peer-reviewed sources through an extensive literature review.

File: Creep_Data.csv (part 4 of 14)
,Material Class,,,,"Composition, wt.%",,,,,,,,,,,,,,,,,,,,,,,,,,,Treatment,,,,,,,,,,,Irradiation Conditions,,,,Specimen Dimensions,,,,,,,,,,,Creep properties,,,,,,,,,,,,
Reference,Alloy Group,Alloy Designation,Alloy Grade,Class,Heat,"C, wt.%","Si, wt.%","Mn, wt.%","P, wt.%","S, wt.%","Ni, wt.%","Cr, wt.%","Mo, wt.%","Al, wt.%","N, wt.%","Ti, wt.%","Fe, wt.%","Nb, wt.%","B, wt.%","Cu, wt.%","V, wt.%","Mg, wt.%","Y, wt.%","Zr, wt.%","Zn, wt.%","W, wt.%","Sn, wt.%","Co, wt.%","O, wt.%","Ta, wt.%","H, wt.%",Manufacturing,Treatment,Treatment categories,"Treatment temperature, C","Post treatment temperature, C","Post treatment time, h",Cooling,Finishing process,Microstructure,Morphology,Grain size (μm),Irradiation Dose,Irradiation Temperature,Irradiated Specimen,Irradiation Time (h),Specimen Stock Type,Specimen Shape,Specimen Size,Creep Test Type,Length (mm),Thickness (mm),Fillet radius R (mm),Width (mm),Notch,Aspect ratio (L/w),Aspect ratio (t/w),Creep Test Type,Stress (Mpa),Temperature of Creep Test (C),Creep Rupture Life (h),Minimum Creep Rate (%/h),Strain to Rupture (%),Reduction of Area (%),Time (h),Strain (%),Vacuum,Comments and Notes,Sample Identiefiers,Source
16,Stainless Steel,SS316H,H,,HEDL2990,0.065,0.31,1.75,0.025,0.0175,13.5,17,2.35,0,0.05,0.02,64.58949999999999,0.01,0.003,0.2,0,0,0,0,0,0,0,0.1,0,0.01,0,,,Thermal Treatment,,1065,0.5,,,,,,,,No,,Rod,Cylindrical,Sub-Size,Uniaxial,31.75,6.35,,,unnotched,,,,103,760,72.2,0.46,,,,,,Table C1,365,DOI: https://doi.org/10.2172/711239
16,Stainless Steel,SS316H,H,,HEDL2990,0.065,0.31,1.75,0.025,0.0175,13.5,17,2.35,0,0.05,0.02,64.58949999999999,0.01,0.003,0.2,0,0,0,0,0,0,0,0.1,0,0.01,0,,,Thermal Treatment,,1065,0.5,,,,,,,,No,,Rod,Cylindrical,Sub-Size,Uniaxial,31.75,6.35,,,unnotched,,,,103,760,69.4,0.411,,,,,,Table C1,366,DOI: https://doi.org/10.2172/711239
16,Stainless Steel,SS316H,H,,HEDL2990,0.065,0.31,1.75,0.025,0.0175,13.5,17,2.35,0,0.05,0.02,64.58949999999999,0.01,0.003,0.2,0,0,0,0,0,0,0,0.1,0,0.01,0,,,Thermal Treatment,,1065,0.5,,,,,,,,No,,Rod,Cylindrical,Sub-Size,Uniaxial,31.75,6.35,,,unnotched,,,,83,760,274.6,0.0904,,,,,,Table C1,367,DOI: https://doi.org/10.2172/711239
16,Stainless Steel,SS316H,H,,HEDL2990,0.065,0.31,1.75,0.025,0.0175,13.5,17,2.35,0,0.05,0.02,64.58949999999999,0.01,0.003,0.2,0,0,0,0,0,0,0,0.1,0,0.01,0,,,Thermal Treatment,,1065,0.5,,,,,,,,No,,Rod,Cylindrical,Sub-Size,Uniaxial,31.75,6.35,,,unnotched,,,,69,760,1050.5,0.0285,,,,,,Table C1,368,DOI: https://doi.org/10.2172/711239
16,Stainless Steel,SS316H,H,,HEDL2990,0.065,0.31,1.75,0.025,0.0175,13.5,17,2.35,0,0.05,0.02,64.58949999999999,0.01,0.003,0.2,0,0,0,0,0,0,0,0.1,0,0.01,0,,,Thermal Treatment,,1065,0.5,,,,,,,,No,,Rod,Cylindrical,Sub-Size,Uniaxial,31.75,6.35,,,unnotched,,,,62,760,1810.1,0.0161,,,,,,Table C1,369,DOI: https://doi.org/10.2172/711239
16,Stainless Steel,SS316H,H,,55318,0.065,0.31,1.75,0.025,0.0175,13.5,17,2.35,0,0.05,0.02,64.58949999999999,0.01,0.003,0.2,0,0,0,0,0,0,0,0.1,0,0.01,0,,,Thermal Treatment,,1065,0.5,,,,,,,,No,,Rod,Cylindrical,Sub-Size,Uniaxial,31.75,6.35,,,unnotched,,,,97,760,196.2,0.156,,,,,,Table C1,370,DOI: https://doi.org/10.2172/711239
16,Stainless Steel,SS316H,H,,55319,0.065,0.31,1.75,0.025,0.0175,13.5,17,2.35,0,0.05,0.02,64.58949999999999,0.01,0.003,0.2,0,0,0,0,0,0,0,0.1,0,0.01,0,,,Thermal Treatment,,1065,0.5,,,,,,,,No,,Rod,Cylindrical,Sub-Size,Uniaxial,31.75,6.35,,,unnotched,,,,97,760,222.3,0.142,,,,,,Table C1,371,DOI: https://doi.org/10.2172/711239
16,Stainless Steel,SS316H,H,,55320,0.065,0.31,1.75,0.025,0.0175,13.5,17,2.35,0,0.05,0.02,64.58949999999999,0.01,0.003,0.2,0,0,0,0,0,0,0,0.1,0,0.01,0,,,Thermal Treatment,,1065,0.5,,,,,,,,No,,Rod,Cylindrical,Sub-Size,Uniaxial,31.75,6.35,,,unnotched,,,,138,760,65.2,0.854,,,,,,Table C1,372,DOI: https://doi.org/10.2172/711239
16,Stainless Steel,SS316H,H,,55320,0.065,0.31,1.75,0.025,0.0175,13.5,17,2.35,0,0.05,0.02,64.58949999999999,0.01,0.003,0.2,0,0,0,0,0,0,0,0.1,0,0.01,0,,,Thermal Treatment,,1065,0.5,,,,,,,,No,,Rod,Cylindrical,Sub-Size,Uniaxial,31.75,6.35,,,unnotched,,,,103,760,79.3,0.2,,,,,,Table C1,373,DOI: https://doi.org/10.2172/711239
16,Stainless Steel,SS316H,H,,55320,0.065,0.31,1.75,0.025,0.0175,13.5,17,2.35,0,0.05,0.02,64.58949999999999,0.01,0.003,0.2,0,0,0,0,0,0,0,0.1,0,0.01,0,,,Thermal Treatment,,1065,0.5,,,,,,,,No,,Rod,Cylindrical,Sub-Size,Uniaxial,31.75,6.35,,,unnotched,,,,83,760,65.9,0.48,,,,,,Table C1,374,DOI: https://doi.org/10.2172/711239
16,Stainless Steel,SS316H,H,,TIMKN 372,0.065,0.31,1.75,0.025,0.0175,13.5,17,2.35,0,0.05,0.02,64.58949999999999,0.01,0.003,0.2,0,0,0,0,0,0,0,0.1,0,0.01,0,,,Thermal Treatment,,1065,0.5,,,,,,,,No,,Rod,Cylindrical,Sub-Size,Uniaxial,31.75,6.35,,,unnotched,,,,159,760,6.8,,,,,,,Table C1,375,DOI: https://doi.org/10.2172/711239
16,Stainless Steel,SS316H,H,,TIMKN 372,0.065,0.31,1.75,0.025,0.0175,13.5,17,2.35,0,0.05,0.02,64.58949999999999,0.01,0.003,0.2,0,0,0,0,0,0,0,0.1,0,0.01,0,,,Thermal Treatment,,1065,0.5,,,,,,,,No,,Rod,Cylindrical,Sub-Size,Uniaxial,31.75,6.35,,,unnotched,,,,97,760,254,,,,,,,Table C1,376,DOI: https://doi.org/10.2172/711239
16,Stainless Steel,SS316H,H,,TIMKN 372,0.065,0.31,1.75,0.025,0.0175,13.5,17,2.35,0,0.05,0.02,64.58949999999999,0.01,0.003,0.2,0,0,0,0,0,0,0,0.1,0,0.01,0,,,Thermal Treatment,,1065,0.5,,,,,,,,No,,Rod,Cylindrical,Sub-Size,Uniaxial,31.75,6.35,,,unnotched,,,,76,760,985,,,,,,,Table C1,377,DOI: https://doi.org/10.2172/711239
16,Stainless Steel,SS316H,H,,TIMKN 372,0.065,0.31,1.75,0.025,0.0175,13.5,17,2.35,0,0.05,0.02,64.58949999999999,0.01,0.003,0.2,0,0,0,0,0,0,0,0.1,0,0.01,0,,,Thermal Treatment,,1065,0.5,,,,,,,,No,,Rod,Cylindrical,Sub-Size,Uniaxial,31.75,6.35,,,unnotched,,,,190,760,2.1,,,,,,,Table C1,378,DOI: https://doi.org/10.2172/711239
16,Stainless Steel,SS316H,H,,TIMKN 372,0.065,0.31,1.75,0.025,0.0175,13.5,17,2.35,0,0.05,0.02,64.58949999999999,0.01,0.003,0.2,0,0,0,0,0,0,0,0.1,0,0.01,0,,,Thermal Treatment,,1065,0.5,,,,,,,,No,,Rod,Cylindrical,Sub-Size,Uniaxial,31.75,6.35,,,unnotched,,,,52,760,6336,,,,,,,Table C1,379,DOI: https://doi.org/10.2172/711239
16,Stainless Steel,SS316H,H,,B-W 230,0.065,0.31,1.75,0.025,0.0175,13.5,17,2.35,0,0.05,0.02,64.58949999999999,0.01,0.003,0.2,0,0,0,0,0,0,0,0.1,0,0.01,0,,,Thermal Treatment,,1065,0.5,,,,,,,,No,,Rod,Cylindrical,Sub-Size,Uniaxial,31.75,6.35,,,unnotched,,,,21,816,14233,,,,,,,Table C1,380,DOI: https://doi.org/10.2172/711239
16,Stainless Steel,SS316H,H,,B-W 230,0.065,0.31,1.75,0.025,0.0175,13.5,17,2.35,0,0.05,0.02,64.58949999999999,0.01,0.003,0.2,0,0,0,0,0,0,0,0.1,0,0.01,0,,,Thermal Treatment,,1065,0.5,,,,,,,,No,,Rod,Cylindrical,Sub-Size,Uniaxial,31.75,6.35,,,unnotched,,,,21,816,13145.8,,,,,,,Table C1,381,DOI: https://doi.org/10.2172/711239
16,Stainless Steel,SS316H,H,,B-W 230,0.065,0.31,1.75,0.025,0.0175,13.5,17,2.35,0,0.05,0.02,64.58949999999999,0.01,0.003,0.2,0,0,0,0,0,0,0,0.1,0,0.01,0,,,Thermal Treatment,,1065,0.5,,,,,,,,No,,Rod,Cylindrical,Sub-Size,Uniaxial,31.75,6.35,,,unnotched,,,,31,816,3166.5,,,,,,,Table C1,382,DOI: https://doi.org/10.2172/711239
16,Stainless Steel,SS316H,H,,B-W 230,0.065,0.31,1.75,0.025,0.0175,13.5,17,2.35,0,0.05,0.02,64.58949999999999,0.01,0.003,0.2,0,0,0,0,0,0,0,0.1,0,0.01,0,,,Thermal Treatment,,1065,0.5,,,,,,,,No,,Rod,Cylindrical,Sub-Size,Uniaxial,31.75,6.35,,,unnotched,,,,31,816,2845.5,,,,,,,Table C1,383,DOI: https://doi.org/10.2172/711239
16,Stainless Steel,SS316H,H,,B-W 230,0.065,0.31,1.75,0.025,0.0175,13.5,17,2.35,0,0.05,0.02,64.58949999999999,0.01,0.003,0.2,0,0,0,0,0,0,0,0.1,0,0.01,0,,,Thermal Treatment,,1065,0.5,,,,,,,,No,,Rod,Cylindrical,Sub-Size,Uniaxial,31.75,6.35,,,unnotched,,,,24,816,7871.2,,,,,,,Table C1,384,DOI: https://doi.org/10.2172/711239
16,Stainless Steel,SS316H,H,,B-W 230,0.065,0.31,1.75,0.025,0.0175,13.5,17,2.35,0,0.05,0.02,64.58949999999999,0.01,0.003,0.2,0,0,0,0,0,0,0,0.1,0,0.01,0,,,Thermal Treatment,,1065,0.5,,,,,,,,No,,Rod,Cylindrical,Sub-Size,Uniaxial,31.75,6.35,,,unnotched,,,,59,816,200.4,,,,,,,Table C1,385,DOI: https://doi.org/10.2172/711239
16,Stainless Steel,SS316H,H,,B-W 230,0.065,0.31,1.75,0.025,0.0175,13.5,17,2.35,0,0.05,0.02,64.58949999999999,0.01,0.003,0.2,0,0,0,0,0,0,0,0.1,0,0.01,0,,,Thermal Treatment,,1065,0.5,,,,,,,,No,,Rod,Cylindrical,Sub-Size,Uniaxial,31.75,6.35,,,unnotched,,,,39,816,1216.7,,,,,,,Table C1,386,DOI: https://doi.org/10.2172/711239
16,Stainless Steel,SS316H,H,,B-W 230,0.065,0.31,1.75,0.025,0.0175,13.5,17,2.35,0,0.05,0.02,64.58949999999999,0.01,0.003,0.2,0,0,0,0,0,0,0,0.1,0,0.01,0,,,Thermal Treatment,,1065,0.5,,,,,,,,No,,Rod,Cylindrical,Sub-Size,Uniaxial,31.75,6.35,,,unnotched,,,,59,816,190.2,,,,,,,Table C1,387,DOI: https://doi.org/10.2172/711239
16,Stainless Steel,SS316H,H,,B-W 230,0.065,0.31,1.75,0.025,0.0175,13.5,17,2.35,0,0.05,0.02,64.58949999999999,0.01,0.003,0.2,0,0,0,0,0,0,0,0.1,0,0.01,0,,,Thermal Treatment,,1065,0.5,,,,,,,,No,,Rod,Cylindrical,Sub-Size,Uniaxial,31.75,6.35,,,unnotched,,,,39,816,1353.1,,,,,,,Table C1,388,DOI: https://doi.org/10.2172/711239
16,Stainless Steel,SS316H,H,,302-7,0.065,0.31,1.75,0.025,0.0175,13.5,17,2.35,0,0.05,0.02,64.58949999999999,0.01,0.003,0.2,0,0,0,0,0,0,0,0.1,0,0.01,0,,,Thermal Treatment,,1065,0.5,,,,,,,,No,,Rod,Cylindrical,Sub-Size,Uniaxial,31.75,6.35,,,unnotched,,,,21,816,10200,0.0002525,,,,,,Table C1,389,DOI: https://doi.org/10.2172/711239
16,Stainless Steel,SS316H,H,,B-W 232,0.065,0.31,1.75,0.025,0.0175,13.5,17,2.35,0,0.05,0.02,64.58949999999999,0.01,0.003,0.2,0,0,0,0,0,0,0,0.1,0,0.01,0,,,Thermal Treatment,,1065,0.5,,,,,,,,No,,Rod,Cylindrical,Sub-Size,Uniaxial,31.75,6.35,,,unnotched,,,,28,816,3443.9,,,,,,,Table C1,390,DOI: https://doi.org/10.2172/711239
16,Stainless Steel,SS316H,H,,B-W 232,0.065,0.31,1.75,0.025,0.0175,13.5,17,2.35,0,0.05,0.02,64.58949999999999,0.01,0.003,0.2,0,0,0,0,0,0,0,0.1,0,0.01,0,,,Thermal Treatment,,1065,0.5,,,,,,,,No,,Rod,Cylindrical,Sub-Size,Uniaxial,31.75,6.35,,,unnotched,,,,47,816,690.9,,,,,,,Table C1,391,DOI: https://doi.org/10.2172/711239
16,Stainless Steel,SS316H,H,,B-W 232,0.065,0.31,1.75,0.025,0.0175,13.5,17,2.35,0,0.05,0.02,64.58949999999999,0.01,0.003,0.2,0,0,0,0,0,0,0,0.1,0,0.01,0,,,Thermal Treatment,,1065,0.5,,,,,,,,No,,Rod,Cylindrical,Sub-Size,Uniaxial,31.75,6.35,,,unnotched,,,,40,816,1077.2,,,,,,,Table C1,392,DOI: https://doi.org/10.2172/711239
16,Stainless Steel,SS316H,H,,TIMKN 372,0.065,0.31,1.75,0.025,0.0175,13.5,17,2.35,0,0.05,0.02,64.58949999999999,0.01,0.003,0.2,0,0,0,0,0,0,0,0.1,0,0.01,0,,,Thermal Treatment,,1065,0.5,,,,,,,,No,,Rod,Cylindrical,Sub-Size,Uniaxial,31.75,6.35,,,unnotched,,,,172,816,0.4,,,,,,,Table C1,393,DOI: https://doi.org/10.2172/711239
16,Stainless Steel,SS316H,H,,TIMKN 372,0.065,0.31,1.75,0.025,0.0175,13.5,17,2.35,0,0.05,0.02,64.58949999999999,0.01,0.003,0.2,0,0,0,0,0,0,0,0.1,0,0.01,0,,,Thermal Treatment,,1065,0.5,,,,,,,,No,,Rod,Cylindrical,Sub-Size,Uniaxial,31.75,6.35,,,unnotched,,,,138,816,1.9,,,,,,,Table C1,394,DOI: https://doi.org/10.2172/711239
16,Stainless Steel,SS316H,H,,TIMKN 372,0.065,0.31,1.75,0.025,0.0175,13.5,17,2.35,0,0.05,0.02,64.58949999999999,0.01,0.003,0.2,0,0,0,0,0,0,0,0.1,0,0.01,0,,,Thermal Treatment,,1065,0.5,,,,,,,,No,,Rod,Cylindrical,Sub-Size,Uniaxial,31.75,6.35,,,unnotched,,,,110,816,7.9,,,,,,,Table C1,395,DOI: https://doi.org/10.2172/711239
16,Stainless Steel,SS316H,H,,TIMKN 372,0.065,0.31,1.75,0.025,0.0175,13.5,17,2.35,0,0.05,0.02,64.58949999999999,0.01,0.003,0.2,0,0,0,0,0,0,0,0.1,0,0.01,0,,,Thermal Treatment,,1065,0.5,,,,,,,,No,,Rod,Cylindrical,Sub-Size,Uniaxial,31.75,6.35,,,unnotched,,,,34,816,2841,1.57e-05,,,,,,Table C1,396,DOI: https://doi.org/10.2172/711239
16,Stainless Steel,SS316H,H,,TIMKN 372,0.065,0.31,1.75,0.025,0.0175,13.5,17,2.35,0,0.05,0.02,64.58949999999999,0.01,0.003,0.2,0,0,0,0,0,0,0,0.1,0,0.01,0,,,Thermal Treatment,,1065,0.5,,,,,,,,No,,Rod,Cylindrical,Sub-Size,Uniaxial,31.75,6.35,,,unnotched,,,,51,816,817,,,,,,,Table C1,397,DOI: https://doi.org/10.2172/711239
16,Stainless Steel,SS316H,H,,TIMKN 372,0.065,0.31,1.75,0.025,0.0175,13.5,17,2.35,0,0.05,0.02,64.58949999999999,0.01,0.003,0.2,0,0,0,0,0,0,0,0.1,0,0.01,0,,,Thermal Treatment,,1065,0.5,,,,,,,,No,,Rod,Cylindrical,Sub-Size,Uniaxial,31.75,6.35,,,unnotched,,,,66,816,312,,,,,,,Table C1,398,DOI: https://doi.org/10.2172/711239
16,Stainless Steel,SS316H,H,,USS 373,0.065,0.31,1.75,0.025,0.0175,13.5,17,2.35,0,0.05,0.02,64.58949999999999,0.01,0.003,0.2,0,0,0,0,0,0,0,0.1,0,0.01,0,,,Thermal Treatment,,1065,0.5,,,,,,,,No,,Rod,Cylindrical,Sub-Size,Uniaxial,31.75,6.35,,,unnotched,,,,83,816,43,0.581,,,,,,Table C1,399,DOI: https://doi.org/10.2172/711239
16,Stainless Steel,SS316H,H,,USS 373,0.065,0.31,1.75,0.025,0.0175,13.5,17,2.35,0,0.05,0.02,64.58949999999999,0.01,0.003,0.2,0,0,0,0,0,0,0,0.1,0,0.01,0,,,Thermal Treatment,,1065,0.5,,,,,,,,No,,Rod,Cylindrical,Sub-Size,Uniaxial,31.75,6.35,,,unnotched,,,,62,816,251,0.0892,,,,,,Table C1,400,DOI: https://doi.org/10.2172/711239
16,Stainless Steel,SS316H,H,,USS 373,0.065,0.31,1.75,0.025,0.0175,13.5,17,2.35,0,0.05,0.02,64.58949999999999,0.01,0.003,0.2,0,0,0,0,0,0,0,0.1,0,0.01,0,,,Thermal Treatment,,1065,0.5,,,,,,,,No,,Rod,Cylindrical,Sub-Size,Uniaxial,31.75,6.35,,,unnotched,,,,52,816,742,0.0213,,,,,,Table C1,401,DOI: https://doi.org/10.2172/711239
16,Stainless Steel,SS316H,H,,TIMKN 372,0.065,0.31,1.75,0.025,0.0175,13.5,17,2.35,0,0.05,0.02,64.58949999999999,0.01,0.003,0.2,0,0,0,0,0,0,0,0.1,0,0.01,0,,,Thermal Treatment,,1065,0.5,,,,,,,,No,,Rod,Cylindrical,Sub-Size,Uniaxial,31.75,6.35,,,unnotched,,,,124,871,0.4,,,,,,,Table C1,402,DOI: https://doi.org/10.2172/711239
16,Stainless Steel,SS316H,H,,TIMKN 372,0.065,0.31,1.75,0.025,0.0175,13.5,17,2.35,0,0.05,0.02,64.58949999999999,0.01,0.003,0.2,0,0,0,0,0,0,0,0.1,0,0.01,0,,,Thermal Treatment,,1065,0.5,,,,,,,,No,,Rod,Cylindrical,Sub-Size,Uniaxial,31.75,6.35,,,unnotched,,,,97,871,2.5,,,,,,,Table C1,403,DOI: https://doi.org/10.2172/711239
16,Stainless Steel,SS316H,H,,TIMKN 372,0.065,0.31,1.75,0.025,0.0175,13.5,17,2.35,0,0.05,0.02,64.58949999999999,0.01,0.003,0.2,0,0,0,0,0,0,0,0.1,0,0.01,0,,,Thermal Treatment,,1065,0.5,,,,,,,,No,,Rod,Cylindrical,Sub-Size,Uniaxial,31.75,6.35,,,unnotched,,,,83,871,6.3,,,,,,,Table C1,404,DOI: https://doi.org/10.2172/711239
16,Stainless Steel,SS316H,H,,TIMKN 372,0.065,0.31,1.75,0.025,0.0175,13.5,17,2.35,0,0.05,0.02,64.58949999999999,0.01,0.003,0.2,0,0,0,0,0,0,0,0.1,0,0.01,0,,,Thermal Treatment,,1065,0.5,,,,,,,,No,,Rod,Cylindrical,Sub-Size,Uniaxial,31.75,6.35,,,unnotched,,,,34,871,684,,,,,,,Table C1,405,DOI: https://doi.org/10.2172/711239
16,Stainless Steel,SS316H,H,,TIMKN 372,0.065,0.31,1.75,0.025,0.0175,13.5,17,2.35,0,0.05,0.02,64.58949999999999,0.01,0.003,0.2,0,0,0,0,0,0,0,0.1,0,0.01,0,,,Thermal Treatment,,1065,0.5,,,,,,,,No,,Rod,Cylindrical,Sub-Size,Uniaxial,31.75,6.35,,,unnotched,,,,28,871,1247,,,,,,,Table C1,406,DOI: https://doi.org/10.2172/711239
16,Stainless Steel,SS316H,H,,TIMKN 372,0.065,0.31,1.75,0.025,0.0175,13.5,17,2.35,0,0.05,0.02,64.58949999999999,0.01,0.003,0.2,0,0,0,0,0,0,0,0.1,0,0.01,0,,,Thermal Treatment,,1065,0.5,,,,,,,,No,,Rod,Cylindrical,Sub-Size,Uniaxial,31.75,6.35,,,unnotched,,,,45,871,206,,,,,,,Table C1,407,DOI: https://doi.org/10.2172/711239
16,Stainless Steel,SS316H,H,,HEDL2990,0.065,0.31,1.75,0.025,0.0175,13.5,17,2.35,0,0.05,0.02,64.58949999999999,0.01,0.003,0.2,0,0,0,0,0,0,0,0.1,0,0.01,0,,,Thermal Treatment,,1065,0.5,,,,,,,,No,,Rod,Cylindrical,Sub-Size,Uniaxial,31.75,6.35,,,unnotched,,,,317,649,1.3,19.299,,,,,,Table C1,408,DOI: https://doi.org/10.2172/711239
16,Stainless Steel,SS316H,H,,USS 373,0.065,0.31,1.75,0.025,0.0175,13.5,17,2.35,0,0.05,0.02,64.58949999999999,0.01,0.003,0.2,0,0,0,0,0,0,0,0.1,0,0.01,0,,,Thermal Treatment,,1065,0.5,,,,,,,,No,,Rod,Cylindrical,Sub-Size,Uniaxial,31.75,6.35,,,unnotched,,,,138,816,1.8,14.399,,,,,,Table C1,409,DOI: https://doi.org/10.2172/711239
16,Stainless Steel,SS316H,H,,HEDL2990,0.065,0.31,1.75,0.025,0.0175,13.5,17,2.35,0,0.05,0.02,64.58949999999999,0.01,0.003,0.2,0,0,0,0,0,0,0,0.1,0,0.01,0,,,Thermal Treatment,,1065,0.5,,,,,,,,No,,Rod,Cylindrical,Sub-Size,Uniaxial,31.75,6.35,,,unnotched,,,,331,649,0.9,23.859,,,,,,Table C1,410,DOI: https://doi.org/10.2172/711239
16,Stainless Steel,SS316H,H,,USS 373,0.065,0.31,1.75,0.025,0.0175,13.5,17,2.35,0,0.05,0.02,64.58949999999999,0.01,0.003,0.2,0,0,0,0,0,0,0,0.1,0,0.01,0,,,Thermal Treatment,,1065,0.5,,,,,,,,No,,Rod,Cylindrical,Sub-Size,Uniaxial,31.75,6.35,,,unnotched,,,,276,704,0.6,39.69,,,,,,Table C1,411,DOI: https://doi.org/10.2172/711239
16,Stainless Steel,SS316H,H,,302-6,0.065,0.31,1.75,0.025,0.0175,13.5,17,2.35,0,0.05,0.02,64.58949999999999,0.01,0.003,0.2,0,0,0,0,0,0,0,0.1,0,0.01,0,,,Thermal Treatment,,1065,0.5,,,,,,,,No,,Rod,Cylindrical,Sub-Size,Uniaxial,31.75,6.35,,,unnotched,,,,21,816,4750,500,,,,,,Table C1,412,DOI: https://doi.org/10.2172/711239
16,Stainless Steel,SS316H,H,,USS 373,0.065,0.31,1.75,0.025,0.0175,13.5,17,2.35,0,0.05,0.02,64.58949999999999,0.01,0.003,0.2,0,0,0,0,0,0,0,0.1,0,0.01,0,,,Thermal Treatment,,1065,0.5,,,,,,,,No,,Rod,Cylindrical,Sub-Size,Uniaxial,31.75,6.35,,,unnotched,,,,165,816,0.4,89,,,,,,Table C1,413,DOI: https://doi.org/10.2172/711239
16,Stainless Steel,SS316H,H,,,0.065,0.31,1.75,0.025,0.0175,13.5,17,2.35,0,0.05,0.02,64.58949999999999,0.01,0.003,0.2,0,0,0,0,0,0,0,0.1,0,0.01,0,,,Thermal Treatment,,1065,0.5,,,,,,,,No,,Rod,Cylindrical,Sub-Size,Uniaxial,31.75,6.35,,,unnotched,,,,276,223.6,223.6,0.067,52.9,59.2,,,,Table 9,414,DOI: https://doi.org/10.2172/711239
16,Stainless Steel,SS316H,H,,,0.065,0.31,1.75,0.025,0.0175,13.5,17,2.35,0,0.05,0.02,64.58949999999999,0.01,0.003,0.2,0,0,0,0,0,0,0,0.1,0,0.01,0,,,Thermal Treatment,,1065,0.5,,,,,,,,No,,Rod,Cylindrical,Sub-Size,Uniaxial,31.75,6.35,,,unnotched,,,,276,538,3482.2,0.00095,12.22,10.21,,,,Table 10,415,DOI: https://doi.org/10.2172/711239
16,Stainless Steel,SS316H,H,,,0.065,0.31,1.75,0.025,0.0175,13.5,17,2.35,0,0.05,0.02,64.58949999999999,0.01,0.003,0.2,0,0,0,0,0,0,0,0.1,0,0.01,0,,,Thermal Treatment,,1065,0.5,,,,,,,,No,,Rod,Cylindrical,Sub-Size,Uniaxial,31.75,6.35,,,unnotched,,,,241,538,12711.3,0.00026,13.17,18.72,,,,Table 10,416,DOI: https://doi.org/10.2172/711239
16,Stainless Steel,SS316H,H,,,0.065,0.31,1.75,0.025,0.0175,13.5,17,2.35,0,0.05,0.02,64.58949999999999,0.01,0.003,0.2,0,0,0,0,0,0,0,0.1,0,0.01,0,,,Thermal Treatment,,1065,0.5,,,,,,,,No,,Rod,Cylindrical,Sub-Size,Uniaxial,31.75,6.35,,,unnotched,,,,276,565,750.3,0.0046,14.01,8.63,,,,Table 10,417,DOI: https://doi.org/10.2172/711239
16,Stainless Steel,SS316H,H,,,0.065,0.31,1.75,0.025,0.0175,13.5,17,2.35,0,0.05,0.02,64.58949999999999,0.01,0.003,0.2,0,0,0,0,0,0,0,0.1,0,0.01,0,,,Thermal Treatment,,1065,0.5,,,,,,,,No,,Rod,Cylindrical,Sub-Size,Uniaxial,31.75,6.35,,,unnotched,,,,241,593,448.2,0.0133,22.3,20.57,,,,Table 10,418,DOI: https://doi.org/10.2172/711239
16,Stainless Steel,SS316H,H,,,0.065,0.31,1.75,0.025,0.0175,13.5,17,2.35,0,0.05,0.02,64.58949999999999,0.01,0.003,0.2,0,0,0,0,0,0,0,0.1,0,0.01,0,,,Thermal Treatment,,1065,0.5,,,,,,,,No,,Rod,Cylindrical,Sub-Size,Uniaxial,31.75,6.35,,,unnotched,,,,241,593,446.1,0.0075,16.46,22.21,,,,Table 10,419,DOI: https://doi.org/10.2172/711239
16,Stainless Steel,SS316H,H,,,0.065,0.31,1.75,0.025,0.0175,13.5,17,2.35,0,0.05,0.02,64.58949999999999,0.01,0.003,0.2,0,0,0,0,0,0,0,0.1,0,0.01,0,,,Thermal Treatment,,1065,0.5,,,,,,,,No,,Rod,Cylindrical,Sub-Size,Uniaxial,31.75,6.35,,,unnotched,,,,241,593,374.6,0.0079,14.61,13.88,,,,Table 10,420,DOI: https://doi.org/10.2172/711239
16,Stainless Steel,SS316H,H,,,0.065,0.31,1.75,0.025,0.0175,13.5,17,2.35,0,0.05,0.02,64.58949999999999,0.01,0.003,0.2,0,0,0,0,0,0,0,0.1,0,0.01,0,,,Thermal Treatment,,1065,0.5,,,,,,,,No,,Rod,Cylindrical,Sub-Size,Uniaxial,31.75,6.35,,,unnotched,,,,241,593,474,0.0112,19.31,12.02,,,,Table 10,421,DOI: https://doi.org/10.2172/711239
16,Stainless Steel,SS316H,H,,,0.065,0.31,1.75,0.025,0.0175,13.5,17,2.35,0,0.05,0.02,64.58949999999999,0.01,0.003,0.2,0,0,0,0,0,0,0,0.1,0,0.01,0,,,Thermal Treatment,,1065,0.5,,,,,,,,No,,Rod,Cylindrical,Sub-Size,Uniaxial,31.75,6.35,,,unnotched,,,,241,593,285.3,0.0141,17.37,21.87,,,,Table 10,422,DOI: https://doi.org/10.2172/711239
16,Stainless Steel,SS316H,H,,,0.065,0.31,1.75,0.025,0.0175,13.5,17,2.35,0,0.05,0.02,64.58949999999999,0.01,0.003,0.2,0,0,0,0,0,0,0,0.1,0,0.01,0,,,Thermal Treatment,,1065,0.5,,,,,,,,No,,Rod,Cylindrical,Sub-Size,Uniaxial,31.75,6.35,,,unnotched,,,,241,593,394,0.0116,18.26,21.92,,,,Table 10,423,DOI: https://doi.org/10.2172/711239
16,Stainless Steel,SS316H,H,,,0.065,0.31,1.75,0.025,0.0175,13.5,17,2.35,0,0.05,0.02,64.58949999999999,0.01,0.003,0.2,0,0,0,0,0,0,0,0.1,0,0.01,0,,,Thermal Treatment,,1065,0.5,,,,,,,,No,,Rod,Cylindrical,Sub-Size,Uniaxial,31.75,6.35,,,unnotched,,,,241,593,427.1,0.0118,21.54,21.08,,,,Table 10,424,DOI: https://doi.org/10.2172/711239
16,Stainless Steel,SS316H,H,,,0.065,0.31,1.75,0.025,0.0175,13.5,17,2.35,0,0.05,0.02,64.58949999999999,0.01,0.003,0.2,0,0,0,0,0,0,0,0.1,0,0.01,0,,,Thermal Treatment,,1065,0.5,,,,,,,,No,,Rod,Cylindrical,Sub-Size,Uniaxial,31.75,6.35,,,unnotched,,,,241,593,254.1,0.0172,12.02,15.19,,,,Table 10,425,DOI: https://doi.org/10.2172/711239
16,Stainless Steel,SS316H,H,,,0.065,0.31,1.75,0.025,0.0175,13.5,17,2.35,0,0.05,0.02,64.58949999999999,0.01,0.003,0.2,0,0,0,0,0,0,0,0.1,0,0.01,0,,,Thermal Treatment,,1065,0.5,,,,,,,,No,,Rod,Cylindrical,Sub-Size,Uniaxial,31.75,6.35,,,unnotched,,,,241,593,399.3,0.01,17.12,22.11,,,,Table 10,426,DOI: https://doi.org/10.2172/711239
16,Stainless Steel,SS316H,H,,,0.065,0.31,1.75,0.025,0.0175,13.5,17,2.35,0,0.05,0.02,64.58949999999999,0.01,0.003,0.2,0,0,0,0,0,0,0,0.1,0,0.01,0,,,Thermal Treatment,,1065,0.5,,,,,,,,No,,Rod,Cylindrical,Sub-Size,Uniaxial,31.75,6.35,,,unnotched,,,,241,593,282.4,0.0132,15.37,18.73,,,,Table 10,427,DOI: https://doi.org/10.2172/711239
16,Stainless Steel,SS316H,H,,,0.065,0.31,1.75,0.025,0.0175,13.5,17,2.35,0,0.05,0.02,64.58949999999999,0.01,0.003,0.2,0,0,0,0,0,0,0,0.1,0,0.01,0,,,Thermal Treatment,,1065,0.5,,,,,,,,No,,Rod,Cylindrical,Sub-Size,Uniaxial,31.75,6.35,,,unnotched,,,,241,593,459.8,0.0088,17.7,24.53,,,,Table 10,428,DOI: https://doi.org/10.2172/711239
16,Stainless Steel,SS316H,H,,,0.065,0.31,1.75,0.025,0.0175,13.5,17,2.35,0,0.05,0.02,64.58949999999999,0.01,0.003,0.2,0,0,0,0,0,0,0,0.1,0,0.01,0,,,Thermal Treatment,,1065,0.5,,,,,,,,No,,Rod,Cylindrical,Sub-Size,Uniaxial,31.75,6.35,,,unnotched,,,,241,593,164.5,0.0179,12.48,20.53,,,,Table 10,429,DOI: https://doi.org/10.2172/711239
16,Stainless Steel,SS316H,H,,,0.065,0.31,1.75,0.025,0.0175,13.5,17,2.35,0,0.05,0.02,64.58949999999999,0.01,0.003,0.2,0,0,0,0,0,0,0,0.1,0,0.01,0,,,Thermal Treatment,,1065,0.5,,,,,,,,No,,Rod,Cylindrical,Sub-Size,Uniaxial,31.75,6.35,,,unnotched,,,,241,593,273.6,0.0098,14.55,15.65,,,,Table 10,430,DOI: https://doi.org/10.2172/711239
16,Stainless Steel,SS316H,H,,,0.065,0.31,1.75,0.025,0.0175,13.5,17,2.35,0,0.05,0.02,64.58949999999999,0.01,0.003,0.2,0,0,0,0,0,0,0,0.1,0,0.01,0,,,Thermal Treatment,,1065,0.5,,,,,,,,No,,Rod,Cylindrical,Sub-Size,Uniaxial,31.75,6.35,,,unnotched,,,,207,593,3246,0.0023,21.66,25.52,,,,Table 10,431,DOI: https://doi.org/10.2172/711239
16,Stainless Steel,SS316H,H,,,0.065,0.31,1.75,0.025,0.0175,13.5,17,2.35,0,0.05,0.02,64.58949999999999,0.01,0.003,0.2,0,0,0,0,0,0,0,0.1,0,0.01,0,,,Thermal Treatment,,1065,0.5,,,,,,,,No,,Rod,Cylindrical,Sub-Size,Uniaxial,31.75,6.35,,,unnotched,,,,207,649,110.7,0.148,44.48,43.63,,,,Table 10,432,DOI: https://doi.org/10.2172/711239
16,Stainless Steel,SS316H,H,,,0.065,0.31,1.75,0.025,0.0175,13.5,17,2.35,0,0.05,0.02,64.58949999999999,0.01,0.003,0.2,0,0,0,0,0,0,0,0.1,0,0.01,0,,,Thermal Treatment,,1065,0.5,,,,,,,,No,,Rod,Cylindrical,Sub-Size,Uniaxial,31.75,6.35,,,unnotched,,,,172,649,523.3,0.025,46.67,48.85,,,,Table 10,433,DOI: https://doi.org/10.2172/711239
16,Stainless Steel,SS316H,H,,,0.065,0.31,1.75,0.025,0.0175,13.5,17,2.35,0,0.05,0.02,64.58949999999999,0.01,0.003,0.2,0,0,0,0,0,0,0,0.1,0,0.01,0,,,Thermal Treatment,,1065,0.5,,,,,,,,No,,Rod,Cylindrical,Sub-Size,Uniaxial,31.75,6.35,,,unnotched,,,,138,649,1884.2,0.0076,45.21,43.43,,,,Table 10,434,DOI: https://doi.org/10.2172/711239
16,Stainless Steel,SS316H,H,,,0.065,0.31,1.75,0.025,0.0175,13.5,17,2.35,0,0.05,0.02,64.58949999999999,0.01,0.003,0.2,0,0,0,0,0,0,0,0.1,0,0.01,0,,,Thermal Treatment,,1065,0.5,,,,,,,,No,,Rod,Cylindrical,Sub-Size,Uniaxial,31.75,6.35,,,unnotched,,,,96.5,649,10305.3,0.00016,31.45,33.11,,,,Table 10,435,DOI: https://doi.org/10.2172/711239
16,Stainless Steel,SS316H,H,,,0.065,0.31,1.75,0.025,0.0175,13.5,17,2.35,0,0.05,0.02,64.58949999999999,0.01,0.003,0.2,0,0,0,0,0,0,0,0.1,0,0.01,0,,,Thermal Treatment,,1065,0.5,,,,,,,,No,,Rod,Cylindrical,Sub-Size,Uniaxial,31.75,6.35,,,unnotched,,,,83,704,2191.7,0.014,72.65,63.85,,,,Table 10,436,DOI: https://doi.org/10.2172/711239
16,Stainless Steel,SS316H,H,,,0.065,0.31,1.75,0.025,0.0175,13.5,17,2.35,0,0.05,0.02,64.58949999999999,0.01,0.003,0.2,0,0,0,0,0,0,0,0.1,0,0.01,0,,,Thermal Treatment,,1065,0.5,,,,,,,,No,,Rod,Cylindrical,Sub-Size,Uniaxial,31.75,6.35,,,unnotched,,,,69,704,6609.5,0.028,45.4,44.73,,,,Table 10,437,DOI: https://doi.org/10.2172/711239
16,Stainless Steel,SS316H,H,,,0.065,0.31,1.75,0.025,0.0175,13.5,17,2.35,0,0.05,0.02,64.58949999999999,0.01,0.003,0.2,0,0,0,0,0,0,0,0.1,0,0.01,0,,,Thermal Treatment,,1065,0.5,,,,,,,,No,,Rod,Cylindrical,Sub-Size,Uniaxial,31.75,6.35,,,unnotched,,,,96.5,760,100.8,0.35,90.74,74.93,,,,Table 10,438,DOI: https://doi.org/10.2172/711239
16,Stainless Steel,SS316H,H,,,0.065,0.31,1.75,0.025,0.0175,13.5,17,2.35,0,0.05,0.02,64.58949999999999,0.01,0.003,0.2,0,0,0,0,0,0,0,0.1,0,0.01,0,,,Thermal Treatment,,1065,0.5,,,,,,,,No,,Rod,Cylindrical,Sub-Size,Uniaxial,31.75,6.35,,,unnotched,,,,276,593,257,0.0751,53.72,52.88,,,,Table 12,439,DOI: https://doi.org/10.2172/711239
16,Stainless Steel,SS316H,H,,,0.065,0.31,1.75,0.025,0.0175,13.5,17,2.35,0,0.05,0.02,64.58949999999999,0.01,0.003,0.2,0,0,0,0,0,0,0,0.1,0,0.01,0,,,Thermal Treatment,,1065,0.5,,,,,,,,No,,Rod,Cylindrical,Sub-Size,Uniaxial,31.75,6.35,,,unnotched,,,,241,593,1196,0.015,50.29,57.47,,,,Table 12,440,DOI: https://doi.org/10.2172/711239
16,Stainless Steel,SS316H,H,,,0.065,0.31,1.75,0.025,0.0175,13.5,17,2.35,0,0.05,0.02,64.58949999999999,0.01,0.003,0.2,0,0,0,0,0,0,0,0.1,0,0.01,0,,,Thermal Treatment,,1065,0.5,,,,,,,,No,,Rod,Cylindrical,Sub-Size,Uniaxial,31.75,6.35,,,unnotched,,,,276,593,177.9,0.041,22.68,26.73,,,,Table 12,441,DOI: https://doi.org/10.2172/711239
16,Stainless Steel,SS316H,H,,,0.065,0.31,1.75,0.025,0.0175,13.5,17,2.35,0,0.05,0.02,64.58949999999999,0.01,0.003,0.2,0,0,0,0,0,0,0,0.1,0,0.01,0,,,Thermal Treatment,,1065,0.5,,,,,,,,No,,Rod,Cylindrical,Sub-Size,Uniaxial,31.75,6.35,,,unnotched,,,,241,593,373.8,0.055,50.44,71.67,,,,Table 12,442,DOI: https://doi.org/10.2172/711239
16,Stainless Steel,SS316H,H,,,0.065,0.31,1.75,0.025,0.0175,13.5,17,2.35,0,0.05,0.02,64.58949999999999,0.01,0.003,0.2,0,0,0,0,0,0,0,0.1,0,0.01,0,,,Thermal Treatment,,1065,0.5,,,,,,,,No,,Rod,Cylindrical,Sub-Size,Uniaxial,31.75,6.35,,,unnotched,,,,241,593,1250.4,0.0156,49.13,56.12,,,,Table 12,443,DOI: https://doi.org/10.2172/711239
16,Stainless Steel,SS316H,H,,,0.065,0.31,1.75,0.025,0.0175,13.5,17,2.35,0,0.05,0.02,64.58949999999999,0.01,0.003,0.2,0,0,0,0,0,0,0,0.1,0,0.01,0,,,Thermal Treatment,,1065,0.5,,,,,,,,No,,Rod,Cylindrical,Sub-Size,Uniaxial,31.75,6.35,,,unnotched,,,,345,593,158.4,0.136,46.55,58.78,,,,Table 12,444,DOI: https://doi.org/10.2172/711239
16,Stainless Steel,SS316H,H,,,0.065,0.31,1.75,0.025,0.0175,13.5,17,2.35,0,0.05,0.02,64.58949999999999,0.01,0.003,0.2,0,0,0,0,0,0,0,0.1,0,0.01,0,,,Thermal Treatment,,1065,0.5,,,,,,,,No,,Rod,Cylindrical,Sub-Size,Uniaxial,31.75,6.35,,,unnotched,,,,345,593,219.3,0.0742,41.57,50.79,,,,Table 12,445,DOI: https://doi.org/10.2172/711239
16,Stainless Steel,SS316H,H,,,0.065,0.31,1.75,0.025,0.0175,13.5,17,2.35,0,0.05,0.02,64.58949999999999,0.01,0.003,0.2,0,0,0,0,0,0,0,0.1,0,0.01,0,,,Thermal Treatment,,1065,0.5,,,,,,,,No,,Rod,Cylindrical,Sub-Size,Uniaxial,31.75,6.35,,,unnotched,,,,207,593,812,0.0185,27.19,40.63,,,,Table 12,446,DOI: https://doi.org/10.2172/711239
16,Stainless Steel,SS316H,H,,,0.065,0.31,1.75,0.025,0.0175,13.5,17,2.35,0,0.05,0.02,64.58949999999999,0.01,0.003,0.2,0,0,0,0,0,0,0,0.1,0,0.01,0,,,Thermal Treatment,,1065,0.5,,,,,,,,No,,Rod,Cylindrical,Sub-Size,Uniaxial,31.75,6.35,,,unnotched,,,,172,649,183.4,0.0988,47.43,45.34,,,,Table 12,447,DOI: https://doi.org/10.2172/711239
17,Stainless Steel,SS316LN,LN,,,0.027,0.22,1.7,0.013,0.0055,12.2,17.53,2.49,0,0.07,0,65.74,0,0,0,0,0,0,0,0,0,0,0,0,0,0,,,,,75,0.11,,Electropolishing in a 50% sulfuric acid and 50% orthophosphoric acid solution.,,,,,,No,,Plate,Flat,Sub-Size,Small Punch,10,0.5,,10,unnotched,,,Constant Force,450,650,0.3,,,,,,,"Plots & Table, Applied load in N, not equivalent uniaxial stress. No force-to-stress conversion available from source publication.",448,DOI: https://doi.org/10.1016/j.msea.2015.06.053
17,Stainless Steel,SS316LN,LN,,,0.027,0.22,1.7,0.013,0.0055,12.2,17.53,2.49,0,0.07,0,65.74,0,0,0,0,0,0,0,0,0,0,0,0,0,0,,,,,75,0.11,,Electropolishing in a 50% sulfuric acid and 50% orthophosphoric acid solution.,,,,,,No,,Plate,Flat,Sub-Size,Small Punch,10,0.5,,10,unnotched,,,Constant Force,400,650,1,,,,,,,"Plots & Table, Applied load in N, not equivalent uniaxial stress. No force-to-stress conversion available from source publication.",449,DOI: https://doi.org/10.1016/j.msea.2015.06.053
17,Stainless Steel,SS316LN,LN,,,0.027,0.22,1.7,0.013,0.0055,12.2,17.53,2.49,0,0.07,0,65.74,0,0,0,0,0,0,0,0,0,0,0,0,0,0,,,,,75,0.11,,Electropolishing in a 50% sulfuric acid and 50% orthophosphoric acid solution.,,,,,,No,,Plate,Flat,Sub-Size,Small Punch,10,0.5,,10,unnotched,,,Constant Force,300,650,10,,,,,,,"Plots & Table, Applied load in N, not equivalent uniaxial stress. No force-to-stress conversion available from source publication.",450,DOI: https://doi.org/10.1016/j.msea.2015.06.053
17,Stainless Steel,SS316LN,LN,,,0.027,0.22,1.7,0.013,0.0055,12.2,17.53,2.49,0,0.07,0,65.74,0,0,0,0,0,0,0,0,0,0,0,0,0,0,,,,,75,0.11,,Electropolishing in a 50% sulfuric acid and 50% orthophosphoric acid solution.,,,,,,No,,Plate,Flat,Sub-Size,Small Punch,10,0.5,,10,unnotched,,,Constant Force,200,650,100,,,,,,,"Plots & Table, Applied load in N, not equivalent uniaxial stress. No force-to-stress conversion available from source publication.",451,DOI: https://doi.org/10.1016/j.msea.2015.06.053
17,Stainless Steel,SS316LN,LN,,,0.027,0.22,1.7,0.013,0.0055,12.2,17.53,2.49,0,0.07,0,65.74,0,0,0,0,0,0,0,0,0,0,0,0,0,0,,,,,75,0.11,,Electropolishing in a 50% sulfuric acid and 50% orthophosphoric acid solution.,,,,,,No,,Plate,Flat,Sub-Size,Small Punch,10,0.5,,10,unnotched,,,Constant Force,100,650,1000,,,,,,,"Plots & Table, Applied load in N, not equivalent uniaxial stress. No force-to-stress conversion available from source publication.",452,DOI: https://doi.org/10.1016/j.msea.2015.06.053
17,Stainless Steel,SS316LN,LN,,,0.027,0.22,1.7,0.013,0.0055,12.2,17.53,2.49,0,0.07,0,65.74,0,0,0,0,0,0,0,0,0,0,0,0,0,0,,,,,75,0.11,,Electropolishing in a 50% sulfuric acid and 50% orthophosphoric acid solution.,,,,,,No,,Plate,Flat,Sub-Size,Small Punch,10,0.5,,10,unnotched,,,Constant Force,50,650,10000,,,,,,,"Plots & Table, Applied load in N, not equivalent uniaxial stress. No force-to-stress conversion available from source publication.",453,DOI: https://doi.org/10.1016/j.msea.2015.06.053
18,Stainless Steel,SS316L,5N2Cu,,,0.0172,0.485,1.11,0,0,9.73,19.25,2.07,0,0.0461,0,65.24,0,0,2.05,0,0,0,0,0,0,0,0,0,0,0,,,Thermal Treatment,,1150,0.25,,electro-etched with 10% oxalic acid by Struer LectroPol-5,,,47,,,No,,Rod,Cylindrical,Sub-Size,Uniaxial,15,6,,,unnotched,,,,248.394495412844,650,4.87213482909219,,,,,,,Fig 3,454,DOI: https://doi.org/10.1016/j.msea.2016.03.054
18,Stainless Steel,SS316L,5N2Cu,,,0.0172,0.485,1.11,0,0,9.73,19.25,2.07,0,0.0461,0,65.24,0,0,2.05,0,0,0,0,0,0,0,0,0,0,0,,,Thermal Treatment,,1150,0.25,,electro-etched with 10% oxalic acid by Struer LectroPol-5,,,47,,,No,,Rod,Cylindrical,Sub-Size,Uniaxial,15,6,,,unnotched,,,,198.509174311926,650,43.8637000577954,,,,,,,Fig 3,455,DOI: https://doi.org/10.1016/j.msea.2016.03.054
18,Stainless Steel,SS316L,5N2Cu,,,0.0172,0.485,1.11,0,0,9.73,19.25,2.07,0,0.0461,0,65.24,0,0,2.05,0,0,0,0,0,0,0,0,0,0,0,,,Thermal Treatment,,1150,0.25,,electro-etched with 10% oxalic acid by Struer LectroPol-5,,,47,,,No,,Rod,Cylindrical,Sub-Size,Uniaxial,15,6,,,unnotched,,,,173.566513761467,650,104.12232560483,,,,,,,Fig 3,456,DOI: https://doi.org/10.1016/j.msea.2016.03.054
18,Stainless Steel,SS316L,5N2Cu,,,0.0172,0.485,1.11,0,0,9.73,19.25,2.07,0,0.0461,0,65.24,0,0,2.05,0,0,0,0,0,0,0,0,0,0,0,,,Thermal Treatment,,1150,0.25,,electro-etched with 10% oxalic acid by Struer LectroPol-5,,,47,,,No,,Rod,Cylindrical,Sub-Size,Uniaxial,15,6,,,unnotched,,,,148.623853211009,650,338.707303519068,,,,,,,Fig 3,457,DOI: https://doi.org/10.1016/j.msea.2016.03.054
18,Stainless Steel,SS316L,5N2Cu,,,0.0172,0.485,1.11,0,0,9.73,19.25,2.07,0,0.0461,0,65.24,0,0,2.05,0,0,0,0,0,0,0,0,0,0,0,,,Thermal Treatment,,1150,0.25,,electro-etched with 10% oxalic acid by Struer LectroPol-5,,,47,,,No,,Rod,Cylindrical,Sub-Size,Uniaxial,15,6,,,unnotched,,,,123.394495412844,650,937.410523284181,,,,,,,Fig 3,458,DOI: https://doi.org/10.1016/j.msea.2016.03.054
18,Stainless Steel,SS316L,5N2Cu,,,0.0172,0.485,1.11,0,0,9.73,19.25,2.07,0,0.0461,0,65.24,0,0,2.05,0,0,0,0,0,0,0,0,0,0,0,,,Thermal Treatment,,1150,0.25,,electro-etched with 10% oxalic acid by Struer LectroPol-5,,,47,,,No,,Rod,Cylindrical,Sub-Size,Uniaxial,15,6,,,unnotched,,,,98.4518348623853,650,3200.83404659977,,,,,,,Fig 3,459,DOI: https://doi.org/10.1016/j.msea.2016.03.054
18,Stainless Steel,SS316L,5N2Cu,,,0.0172,0.485,1.11,0,0,9.73,19.25,2.07,0,0.0461,0,65.24,0,0,2.05,0,0,0,0,0,0,0,0,0,0,0,,,Thermal Treatment,,1150,0.25,,electro-etched with 10% oxalic acid by Struer LectroPol-5,,,47,,,No,,Rod,Cylindrical,Sub-Size,Uniaxial,15,6,,,unnotched,,,,173.646209386281,700,7.40840592910706,,,,,,,Fig 3,460,DOI: https://doi.org/10.1016/j.msea.2016.03.054
18,Stainless Steel,SS316L,5N2Cu,,,0.0172,0.485,1.11,0,0,9.73,19.25,2.07,0,0.0461,0,65.24,0,0,2.05,0,0,0,0,0,0,0,0,0,0,0,,,Thermal Treatment,,1150,0.25,,electro-etched with 10% oxalic acid by Struer LectroPol-5,,,47,,,No,,Rod,Cylindrical,Sub-Size,Uniaxial,15,6,,,unnotched,,,,148.676293622142,700,15.5833401498233,,,,,,,Fig 3,461,DOI: https://doi.org/10.1016/j.msea.2016.03.054
18,Stainless Steel,SS316L,5N2Cu,,,0.0172,0.485,1.11,0,0,9.73,19.25,2.07,0,0.0461,0,65.24,0,0,2.05,0,0,0,0,0,0,0,0,0,0,0,,,Thermal Treatment,,1150,0.25,,electro-etched with 10% oxalic acid by Struer LectroPol-5,,,47,,,No,,Rod,Cylindrical,Sub-Size,Uniaxial,15,6,,,unnotched,,,,123.706377858002,700,84.4511376917864,,,,,,,Fig 3,462,DOI: https://doi.org/10.1016/j.msea.2016.03.054
18,Stainless Steel,SS316L,5N2Cu,,,0.0172,0.485,1.11,0,0,9.73,19.25,2.07,0,0.0461,0,65.24,0,0,2.05,0,0,0,0,0,0,0,0,0,0,0,,,Thermal Treatment,,1150,0.25,,electro-etched with 10% oxalic acid by Struer LectroPol-5,,,47,,,No,,Rod,Cylindrical,Sub-Size,Uniaxial,15,6,,,unnotched,,,,99.0373044524668,700,406.606495271768,,,,,,,Fig 3,463,DOI: https://doi.org/10.1016/j.msea.2016.03.054
18,Stainless Steel,SS316L,5N1Cu,,,0.0154,0.483,1.1,0,0,9.55,19.15,2.02,0,0.0397,0,66.66,0,0,0.98,0,0,0,0,0,0,0,0,0,0,0,,,Thermal Treatment,,1150,0.25,,electro-etched with 10% oxalic acid by Struer LectroPol-5,,,47,,,No,,Rod,Cylindrical,Sub-Size,Uniaxial,15,6,,,unnotched,,,,248.107798165137,650,6.62296761714832,,,,,,,Fig 3,464,DOI: https://doi.org/10.1016/j.msea.2016.03.054
18,Stainless Steel,SS316L,5N1Cu,,,0.0154,0.483,1.1,0,0,9.55,19.15,2.02,0,0.0397,0,66.66,0,0,0.98,0,0,0,0,0,0,0,0,0,0,0,,,Thermal Treatment,,1150,0.25,,electro-etched with 10% oxalic acid by Struer LectroPol-5,,,47,,,No,,Rod,Cylindrical,Sub-Size,Uniaxial,15,6,,,unnotched,,,,198.509174311926,650,37.3189851071738,,,,,,,Fig 3,465,DOI: https://doi.org/10.1016/j.msea.2016.03.054
18,Stainless Steel,SS316L,5N1Cu,,,0.0154,0.483,1.1,0,0,9.55,19.15,2.02,0,0.0397,0,66.66,0,0,0.98,0,0,0,0,0,0,0,0,0,0,0,,,Thermal Treatment,,1150,0.25,,electro-etched with 10% oxalic acid by Struer LectroPol-5,,,47,,,No,,Rod,Cylindrical,Sub-Size,Uniaxial,15,6,,,unnotched,,,,173.27,650,103.284,,,,,,,Fig 3,466,DOI: https://doi.org/10.1016/j.msea.2016.03.054
18,Stainless Steel,SS316L,5N1Cu,,,0.0154,0.483,1.1,0,0,9.55,19.15,2.02,0,0.0397,0,66.66,0,0,0.98,0,0,0,0,0,0,0,0,0,0,0,,,Thermal Treatment,,1150,0.25,,electro-etched with 10% oxalic acid by Struer LectroPol-5,,,47,,,No,,Rod,Cylindrical,Sub-Size,Uniaxial,15,6,,,unnotched,,,,148.623853211009,650,251.188643150957,,,,,,,Fig 3,467,DOI: https://doi.org/10.1016/j.msea.2016.03.054
18,Stainless Steel,SS316L,5N1Cu,,,0.0154,0.483,1.1,0,0,9.55,19.15,2.02,0,0.0397,0,66.66,0,0,0.98,0,0,0,0,0,0,0,0,0,0,0,,,Thermal Treatment,,1150,0.25,,electro-etched with 10% oxalic acid by Struer LectroPol-5,,,47,,,No,,Rod,Cylindrical,Sub-Size,Uniaxial,15,6,,,unnotched,,,,123.394495412844,650,536.814899584231,,,,,,,Fig 3,468,DOI: https://doi.org/10.1016/j.msea.2016.03.054
18,Stainless Steel,SS316L,5N1Cu,,,0.0154,0.483,1.1,0,0,9.55,19.15,2.02,0,0.0397,0,66.66,0,0,0.98,0,0,0,0,0,0,0,0,0,0,0,,,Thermal Treatment,,1150,0.25,,electro-etched with 10% oxalic acid by Struer LectroPol-5,,,47,,,No,,Rod,Cylindrical,Sub-Size,Uniaxial,15,6,,,unnotched,,,,98.1651376146788,650,1623.77673918872,,,,,,,Fig 3,469,DOI: https://doi.org/10.1016/j.msea.2016.03.054
18,Stainless Steel,SS316L,13N,,,0.0176,0.471,1.01,0,0,9.06,17.93,1.99,0,0.1346,0,69.38,0,0,0,0,0,0,0,0,0,0,0,0,0,0,,,Thermal Treatment,,1150,0.25,,electro-etched with 10% oxalic acid by Struer LectroPol-5,,,84,,,No,,Rod,Cylindrical,Sub-Size,Uniaxial,15,6,,,unnotched,,,,250.401376146788,650,62.0843953968519,,,,,,,Fig 3,470,DOI: https://doi.org/10.1016/j.msea.2016.03.054
18,Stainless Steel,SS316L,13N,,,0.0176,0.471,1.01,0,0,9.06,17.93,1.99,0,0.1346,0,69.38,0,0,0,0,0,0,0,0,0,0,0,0,0,0,,,Thermal Treatment,,1150,0.25,,electro-etched with 10% oxalic acid by Struer LectroPol-5,,,84,,,No,,Rod,Cylindrical,Sub-Size,Uniaxial,15,6,,,unnotched,,,,200.229357798165,650,352.669921417465,,,,,,,Fig 3,471,DOI: https://doi.org/10.1016/j.msea.2016.03.054
18,Stainless Steel,SS316L,13N,,,0.0176,0.471,1.01,0,0,9.06,17.93,1.99,0,0.1346,0,69.38,0,0,0,0,0,0,0,0,0,0,0,0,0,0,,,Thermal Treatment,,1150,0.25,,electro-etched with 10% oxalic acid by Struer LectroPol-5,,,84,,,No,,Rod,Cylindrical,Sub-Size,Uniaxial,15,6,,,unnotched,,,,175.573394495412,650,1101.80633010982,,,,,,,Fig 3,472,DOI: https://doi.org/10.1016/j.msea.2016.03.054
18,Stainless Steel,SS316L,13N,,,0.0176,0.471,1.01,0,0,9.06,17.93,1.99,0,0.1346,0,69.38,0,0,0,0,0,0,0,0,0,0,0,0,0,0,,,Thermal Treatment,,1150,0.25,,electro-etched with 10% oxalic acid by Struer LectroPol-5,,,84,,,No,,Rod,Cylindrical,Sub-Size,Uniaxial,15,6,,,unnotched,,,,150.344036697247,650,1404.00424554831,,,,,,,Fig 3,473,DOI: https://doi.org/10.1016/j.msea.2016.03.054
18,Stainless Steel,SS316L,13N,,,0.0176,0.471,1.01,0,0,9.06,17.93,1.99,0,0.1346,0,69.38,0,0,0,0,0,0,0,0,0,0,0,0,0,0,,,Thermal Treatment,,1150,0.25,,electro-etched with 10% oxalic acid by Struer LectroPol-5,,,84,,,No,,Rod,Cylindrical,Sub-Size,Uniaxial,15,6,,,unnotched,,,,125.401376146789,650,4421.95211258821,,,,,,,Fig 3,474,DOI: https://doi.org/10.1016/j.msea.2016.03.054
18,Stainless Steel,SS316L,13N,,,0.0176,0.471,1.01,0,0,9.06,17.93,1.99,0,0.1346,0,69.38,0,0,0,0,0,0,0,0,0,0,0,0,0,0,,,Thermal Treatment,,1150,0.25,,electro-etched with 10% oxalic acid by Struer LectroPol-5,,,84,,,No,,Rod,Cylindrical,Sub-Size,Uniaxial,15,6,,,unnotched,,,,100.45871559633,650,9002.97335695208,,,,,,,Fig 3,475,DOI: https://doi.org/10.1016/j.msea.2016.03.054
18,Stainless Steel,SS316L,13N,,,0.0176,0.471,1.01,0,0,9.06,17.93,1.99,0,0.1346,0,69.38,0,0,0,0,0,0,0,0,0,0,0,0,0,0,,,Thermal Treatment,,1150,0.25,,electro-etched with 10% oxalic acid by Struer LectroPol-5,,,84,,,No,,Rod,Cylindrical,Sub-Size,Uniaxial,15,6,,,unnotched,,,,175.451263537906,700,78.2668727967921,,,,,,,Fig 3,476,DOI: https://doi.org/10.1016/j.msea.2016.03.054
18,Stainless Steel,SS316L,13N,,,0.0176,0.471,1.01,0,0,9.06,17.93,1.99,0,0.1346,0,69.38,0,0,0,0,0,0,0,0,0,0,0,0,0,0,,,Thermal Treatment,,1150,0.25,,electro-etched with 10% oxalic acid by Struer LectroPol-5,,,84,,,No,,Rod,Cylindrical,Sub-Size,Uniaxial,15,6,,,unnotched,,,,150.180505415162,700,167.437685080799,,,,,,,Fig 3,477,DOI: https://doi.org/10.1016/j.msea.2016.03.054
18,Stainless Steel,SS316L,13N,,,0.0176,0.471,1.01,0,0,9.06,17.93,1.99,0,0.1346,0,69.38,0,0,0,0,0,0,0,0,0,0,0,0,0,0,,,Thermal Treatment,,1150,0.25,,electro-etched with 10% oxalic acid by Struer LectroPol-5,,,84,,,No,,Rod,Cylindrical,Sub-Size,Uniaxial,15,6,,,unnotched,,,,124.909747292418,700,343.383811185708,,,,,,,Fig 3,478,DOI: https://doi.org/10.1016/j.msea.2016.03.054
18,Stainless Steel,SS316L,13N,,,0.0177,0.455,1.03,0,0,8.97,17.94,2.01,0,0.0877,0,69.48,0,0,0,0,0,0,0,0,0,0,0,0,0,0,,,Thermal Treatment,,1150,0.25,,electro-etched with 10% oxalic acid by Struer LectroPol-5,,,84,,,No,,Rod,Cylindrical,Sub-Size,Uniaxial,15,6,,,unnotched,,,,99.9398315282792,700,1149.60980363494,,,,,,,Fig 3,479,DOI: https://doi.org/10.1016/j.msea.2016.03.054
