Repository: avakanski/Dataset-of-Creep-Properties-for-Nuclear-Structural-Materials

# Dataset of Creep Properties for Nuclear Structural Materials

Authors: Isshu Lee, John W. Merickel, Boopathy Kombaiah, Yalei Tang, Fei Xu, Rongjie Song, Aleksandar Vakanski

The dataset contains records of creep tests of nuclear structural materials. As advanced nuclear reactor designs move towards higher operating temperatures, creep research has become increasingly important. The focus is on understanding the influence of specimen size on creep properties, including the relationship between sub-sized and standard-sized specimen behavior under irradiation constraints. The dataset was curated from 54 peer-reviewed sources through an extensive literature review.

File: Creep_Data.csv (part 5 of 14)
,Material Class,,,,"Composition, wt.%",,,,,,,,,,,,,,,,,,,,,,,,,,,Treatment,,,,,,,,,,,Irradiation Conditions,,,,Specimen Dimensions,,,,,,,,,,,Creep properties,,,,,,,,,,,,
Reference,Alloy Group,Alloy Designation,Alloy Grade,Class,Heat,"C, wt.%","Si, wt.%","Mn, wt.%","P, wt.%","S, wt.%","Ni, wt.%","Cr, wt.%","Mo, wt.%","Al, wt.%","N, wt.%","Ti, wt.%","Fe, wt.%","Nb, wt.%","B, wt.%","Cu, wt.%","V, wt.%","Mg, wt.%","Y, wt.%","Zr, wt.%","Zn, wt.%","W, wt.%","Sn, wt.%","Co, wt.%","O, wt.%","Ta, wt.%","H, wt.%",Manufacturing,Treatment,Treatment categories,"Treatment temperature, C","Post treatment temperature, C","Post treatment time, h",Cooling,Finishing process,Microstructure,Morphology,Grain size (μm),Irradiation Dose,Irradiation Temperature,Irradiated Specimen,Irradiation Time (h),Specimen Stock Type,Specimen Shape,Specimen Size,Creep Test Type,Length (mm),Thickness (mm),Fillet radius R (mm),Width (mm),Notch,Aspect ratio (L/w),Aspect ratio (t/w),Creep Test Type,Stress (Mpa),Temperature of Creep Test (C),Creep Rupture Life (h),Minimum Creep Rate (%/h),Strain to Rupture (%),Reduction of Area (%),Time (h),Strain (%),Vacuum,Comments and Notes,Sample Identiefiers,Source
18,Stainless Steel,SS316L,9N,,,0.0177,0.455,1.03,0,0,8.97,17.94,2.01,0,0.0877,0,69.48,0,0,0,0,0,0,0,0,0,0,0,0,0,0,,,Thermal Treatment,,1150,0.25,,electro-etched with 10% oxalic acid by Struer LectroPol-5,,,41,,,No,,Rod,Cylindrical,Sub-Size,Uniaxial,15,6,,,unnotched,,,,250.401376146788,650,22.2519677095602,,,,,,,Fig 3,480,DOI: https://doi.org/10.1016/j.msea.2016.03.054
18,Stainless Steel,SS316L,9N,,,0.0177,0.455,1.03,0,0,8.97,17.94,2.01,0,0.0877,0,69.48,0,0,0,0,0,0,0,0,0,0,0,0,0,0,,,Thermal Treatment,,1150,0.25,,electro-etched with 10% oxalic acid by Struer LectroPol-5,,,41,,,No,,Rod,Cylindrical,Sub-Size,Uniaxial,15,6,,,unnotched,,,,200.229357798165,650,126.402128157191,,,,,,,Fig 3,481,DOI: https://doi.org/10.1016/j.msea.2016.03.054
18,Stainless Steel,SS316L,9N,,,0.0177,0.455,1.03,0,0,8.97,17.94,2.01,0,0.0877,0,69.48,0,0,0,0,0,0,0,0,0,0,0,0,0,0,,,Thermal Treatment,,1150,0.25,,electro-etched with 10% oxalic acid by Struer LectroPol-5,,,41,,,No,,Rod,Cylindrical,Sub-Size,Uniaxial,15,6,,,unnotched,,,,175.286697247706,650,251.188643150958,,,,,,,Fig 3,482,DOI: https://doi.org/10.1016/j.msea.2016.03.054
18,Stainless Steel,SS316L,9N,,,0.0177,0.455,1.03,0,0,8.97,17.94,2.01,0,0.0877,0,69.48,0,0,0,0,0,0,0,0,0,0,0,0,0,0,,,Thermal Treatment,,1150,0.25,,electro-etched with 10% oxalic acid by Struer LectroPol-5,,,41,,,No,,Rod,Cylindrical,Sub-Size,Uniaxial,15,6,,,unnotched,,,,150.344036697247,650,549.985040847598,,,,,,,Fig 3,483,DOI: https://doi.org/10.1016/j.msea.2016.03.054
18,Stainless Steel,SS316L,9N,,,0.0177,0.455,1.03,0,0,8.97,17.94,2.01,0,0.0877,0,69.48,0,0,0,0,0,0,0,0,0,0,0,0,0,0,,,Thermal Treatment,,1150,0.25,,electro-etched with 10% oxalic acid by Struer LectroPol-5,,,41,,,No,,Rod,Cylindrical,Sub-Size,Uniaxial,15,6,,,unnotched,,,,125.114678899082,650,1534.49300232742,,,,,,,Fig 3,484,DOI: https://doi.org/10.1016/j.msea.2016.03.054
18,Stainless Steel,SS316L,9N,,,0.0177,0.455,1.03,0,0,8.97,17.94,2.01,0,0.0877,0,69.48,0,0,0,0,0,0,0,0,0,0,0,0,0,0,,,Thermal Treatment,,1150,0.25,,electro-etched with 10% oxalic acid by Struer LectroPol-5,,,41,,,No,,Rod,Cylindrical,Sub-Size,Uniaxial,15,6,,,unnotched,,,,100.45871559633,650,3613.22275679624,,,,,,,Fig 3,485,DOI: https://doi.org/10.1016/j.msea.2016.03.054
18,Stainless Steel,SS316L,9N,,,0.0177,0.455,1.03,0,0,8.97,17.94,2.01,0,0.0877,0,69.48,0,0,0,0,0,0,0,0,0,0,0,0,0,0,,,Thermal Treatment,,1150,0.25,,electro-etched with 10% oxalic acid by Struer LectroPol-5,,,41,,,No,,Rod,Cylindrical,Sub-Size,Uniaxial,15,6,,,unnotched,,,,175.150421179302,700,24.181667123867,,,,,,,Fig 3,486,DOI: https://doi.org/10.1016/j.msea.2016.03.054
18,Stainless Steel,SS316L,9N,,,0.0177,0.455,1.03,0,0,8.97,17.94,2.01,0,0.0877,0,69.48,0,0,0,0,0,0,0,0,0,0,0,0,0,0,,,Thermal Treatment,,1150,0.25,,electro-etched with 10% oxalic acid by Struer LectroPol-5,,,41,,,No,,Rod,Cylindrical,Sub-Size,Uniaxial,15,6,,,unnotched,,,,150.180505415162,700,64.4427866366696,,,,,,,Fig 3,487,DOI: https://doi.org/10.1016/j.msea.2016.03.054
18,Stainless Steel,SS316L,9N,,,0.0177,0.455,1.03,0,0,8.97,17.94,2.01,0,0.0877,0,69.48,0,0,0,0,0,0,0,0,0,0,0,0,0,0,,,Thermal Treatment,,1150,0.25,,electro-etched with 10% oxalic acid by Struer LectroPol-5,,,41,,,No,,Rod,Cylindrical,Sub-Size,Uniaxial,15,6,,,unnotched,,,,124.909747292418,700,122.482317330438,,,,,,,Fig 3,488,DOI: https://doi.org/10.1016/j.msea.2016.03.054
18,Stainless Steel,SS316L,9N,,,0.0177,0.455,1.03,0,0,8.97,17.94,2.01,0,0.0877,0,69.48,0,0,0,0,0,0,0,0,0,0,0,0,0,0,,,Thermal Treatment,,1150,0.25,,electro-etched with 10% oxalic acid by Struer LectroPol-5,,,41,,,No,,Rod,Cylindrical,Sub-Size,Uniaxial,15,6,,,unnotched,,,,100.240673886883,700,465.468084451793,,,,,,,Fig 3,489,DOI: https://doi.org/10.1016/j.msea.2016.03.054
18,Stainless Steel,SS316L,5N,,,0.0205,0.421,1.06,0,0,9.17,18.68,2.05,0,0.0492,0,68.54,0,0,0,0,0,0,0,0,0,0,0,0,0,0,,,Thermal Treatment,,1150,0.25,,electro-etched with 10% oxalic acid by Struer LectroPol-5,,,80,,,No,,Rod,Cylindrical,Sub-Size,Uniaxial,15,6,,,unnotched,,,,249.827981651376,650,8.78738489163922,,,,,,,Fig 3,490,DOI: https://doi.org/10.1016/j.msea.2016.03.054
18,Stainless Steel,SS316L,5N,,,0.0205,0.421,1.06,0,0,9.17,18.68,2.05,0,0.0492,0,68.54,0,0,0,0,0,0,0,0,0,0,0,0,0,0,,,Thermal Treatment,,1150,0.25,,electro-etched with 10% oxalic acid by Struer LectroPol-5,,,80,,,No,,Rod,Cylindrical,Sub-Size,Uniaxial,15,6,,,unnotched,,,,199.942660550458,650,58.1985655767449,,,,,,,Fig 3,491,DOI: https://doi.org/10.1016/j.msea.2016.03.054
18,Stainless Steel,SS316L,5N,,,0.0205,0.421,1.06,0,0,9.17,18.68,2.05,0,0.0492,0,68.54,0,0,0,0,0,0,0,0,0,0,0,0,0,0,,,Thermal Treatment,,1150,0.25,,electro-etched with 10% oxalic acid by Struer LectroPol-5,,,80,,,No,,Rod,Cylindrical,Sub-Size,Uniaxial,15,6,,,unnotched,,,,175,650,127.427498570313,,,,,,,Fig 3,492,DOI: https://doi.org/10.1016/j.msea.2016.03.054
18,Stainless Steel,SS316L,5N,,,0.0205,0.421,1.06,0,0,9.17,18.68,2.05,0,0.0492,0,68.54,0,0,0,0,0,0,0,0,0,0,0,0,0,0,,,Thermal Treatment,,1150,0.25,,electro-etched with 10% oxalic acid by Struer LectroPol-5,,,80,,,No,,Rod,Cylindrical,Sub-Size,Uniaxial,15,6,,,unnotched,,,,150.057339449541,650,241.243788680133,,,,,,,Fig 3,493,DOI: https://doi.org/10.1016/j.msea.2016.03.054
18,Stainless Steel,SS316L,5N,,,0.0205,0.421,1.06,0,0,9.17,18.68,2.05,0,0.0492,0,68.54,0,0,0,0,0,0,0,0,0,0,0,0,0,0,,,Thermal Treatment,,1150,0.25,,electro-etched with 10% oxalic acid by Struer LectroPol-5,,,80,,,No,,Rod,Cylindrical,Sub-Size,Uniaxial,15,6,,,unnotched,,,,124.827981651376,650,797.543511187064,,,,,,,Fig 3,494,DOI: https://doi.org/10.1016/j.msea.2016.03.054
18,Stainless Steel,SS316L,5N,,,0.0205,0.421,1.06,0,0,9.17,18.68,2.05,0,0.0492,0,68.54,0,0,0,0,0,0,0,0,0,0,0,0,0,0,,,Thermal Treatment,,1150,0.25,,electro-etched with 10% oxalic acid by Struer LectroPol-5,,,80,,,No,,Rod,Cylindrical,Sub-Size,Uniaxial,15,6,,,unnotched,,,,99.8853211009174,650,1677.1094401301,,,,,,,Fig 3,495,DOI: https://doi.org/10.1016/j.msea.2016.03.054
18,Stainless Steel,SS316L,5N,,,0.0205,0.421,1.06,0,0,9.17,18.68,2.05,0,0.0492,0,68.54,0,0,0,0,0,0,0,0,0,0,0,0,0,0,,,Thermal Treatment,,1150,0.25,,electro-etched with 10% oxalic acid by Struer LectroPol-5,,,80,,,No,,Rod,Cylindrical,Sub-Size,Uniaxial,15,6,,,unnotched,,,,174.548736462093,700,8.9219280294811,,,,,,,Fig 3,496,DOI: https://doi.org/10.1016/j.msea.2016.03.054
18,Stainless Steel,SS316L,5N,,,0.0205,0.421,1.06,0,0,9.17,18.68,2.05,0,0.0492,0,68.54,0,0,0,0,0,0,0,0,0,0,0,0,0,0,,,Thermal Treatment,,1150,0.25,,electro-etched with 10% oxalic acid by Struer LectroPol-5,,,80,,,No,,Rod,Cylindrical,Sub-Size,Uniaxial,15,6,,,unnotched,,,,149.27797833935,700,23.1812907802432,,,,,,,Fig 3,497,DOI: https://doi.org/10.1016/j.msea.2016.03.054
18,Stainless Steel,SS316L,5N,,,0.0205,0.421,1.06,0,0,9.17,18.68,2.05,0,0.0492,0,68.54,0,0,0,0,0,0,0,0,0,0,0,0,0,0,,,Thermal Treatment,,1150,0.25,,electro-etched with 10% oxalic acid by Struer LectroPol-5,,,80,,,No,,Rod,Cylindrical,Sub-Size,Uniaxial,15,6,,,unnotched,,,,124.608904933814,700,73.7717198355563,,,,,,,Fig 3,498,DOI: https://doi.org/10.1016/j.msea.2016.03.054
18,Stainless Steel,SS316L,5N,,,0.0205,0.421,1.06,0,0,9.17,18.68,2.05,0,0.0492,0,68.54,0,0,0,0,0,0,0,0,0,0,0,0,0,0,,,Thermal Treatment,,1150,0.25,,electro-etched with 10% oxalic acid by Struer LectroPol-5,,,80,,,No,,Rod,Cylindrical,Sub-Size,Uniaxial,15,6,,,unnotched,,,,99.638989169675,700,376.831144181022,,,,,,,Fig 3,499,DOI: https://doi.org/10.1016/j.msea.2016.03.054
19,Stainless Steel,SS316LN,,,,0.027,0.22,1.7,0.013,0.0055,12.2,17.53,2.49,0,0.07,0,65.74,0,0,0,0,0,0,0,0,0,0,0,0,0,0,,,,,,,,,,,,,,No,,Plate,Flat,Sub-Size,Small Punch,10,0.5,,10,unnotched,,,Constant Force,5.5,650,850,,,,,,,"Loads/Stress Converted from N to Mpa, Conversion method not documented.",500,DOI: https://doi.org/10.1016/j.msea.2017.08.062
19,Stainless Steel,SS316LN,,,,0.027,0.22,1.7,0.013,0.0055,12.2,17.53,2.49,0,0.07,0,65.74,0,0,0,0,0,0,0,0,0,0,0,0,0,0,,,,,,,,,,,,,,No,,Plate,Flat,Sub-Size,Small Punch,10,0.5,,10,unnotched,,,Constant Force,6.5,650,350,,,,,,,"Loads/Stress Converted from N to Mpa, Conversion method not documented.",501,DOI: https://doi.org/10.1016/j.msea.2017.08.062
19,Stainless Steel,SS316LN,,,,0.027,0.22,1.7,0.013,0.0055,12.2,17.53,2.49,0,0.07,0,65.74,0,0,0,0,0,0,0,0,0,0,0,0,0,0,,,,,,,,,,,,,,No,,Plate,Flat,Sub-Size,Small Punch,10,0.5,,10,unnotched,,,Constant Force,7.5,650,180,,,,,,,"Loads/Stress Converted from N to Mpa, Conversion method not documented.",502,DOI: https://doi.org/10.1016/j.msea.2017.08.062
19,Stainless Steel,SS316LN,,,,0.027,0.22,1.7,0.013,0.0055,12.2,17.53,2.49,0,0.07,0,65.74,0,0,0,0,0,0,0,0,0,0,0,0,0,0,,,,,,,,,,,,,,No,,Plate,Flat,Sub-Size,Small Punch,10,0.5,,10,unnotched,,,Constant Force,8.5,650,65,,,,,,,"Loads/Stress Converted from N to Mpa, Conversion method not documented.",503,DOI: https://doi.org/10.1016/j.msea.2017.08.062
19,Stainless Steel,SS316LN,,,,0.027,0.22,1.7,0.013,0.0055,12.2,17.53,2.49,0,0.07,0,65.74,0,0,0,0,0,0,0,0,0,0,0,0,0,0,,,,,,,,,,,,,,No,,Plate,Flat,Sub-Size,Small Punch,10,0.5,,10,unnotched,,,Constant Force,9.5,650,55,,,,,,,"Loads/Stress Converted from N to Mpa, Conversion method not documented.",504,DOI: https://doi.org/10.1016/j.msea.2017.08.062
19,Stainless Steel,SS316LN,,,,0.027,0.22,1.7,0.013,0.0055,12.2,17.53,2.49,0,0.07,0,65.74,0,0,0,0,0,0,0,0,0,0,0,0,0,0,,,,,,,,,,,,,,No,,Plate,Flat,Sub-Size,Small Punch,10,0.5,,10,unnotched,,,Constant Force,10.5,650,35,,,,,,,"Loads/Stress Converted from N to Mpa, Conversion method not documented.",505,DOI: https://doi.org/10.1016/j.msea.2017.08.062
19,Stainless Steel,SS316LN,,,,0.027,0.22,1.7,0.013,0.0055,12.2,17.53,2.49,0,0.07,0,65.74,0,0,0,0,0,0,0,0,0,0,0,0,0,0,,,,,,,,,,,,,,No,,Plate,Flat,Sub-Size,Small Punch,10,0.5,,10,unnotched,,,Constant Force,11.5,650,22,,,,,,,"Loads/Stress Converted from N to Mpa, Conversion method not documented.",506,DOI: https://doi.org/10.1016/j.msea.2017.08.062
19,Stainless Steel,SS316LN,,,,0.027,0.22,1.7,0.013,0.0055,12.2,17.53,2.49,0,0.07,0,65.74,0,0,0,0,0,0,0,0,0,0,0,0,0,0,,,,,,,,,,,,,,No,,Plate,Flat,Sub-Size,Small Punch,10,0.5,,10,unnotched,,,Constant Force,6.5,650,700,,,,,,,"Loads/Stress Converted from N to Mpa, Conversion method not documented.",507,DOI: https://doi.org/10.1016/j.msea.2017.08.062
19,Stainless Steel,SS316LN,,,,0.027,0.22,1.7,0.013,0.0055,12.2,17.53,2.49,0,0.07,0,65.74,0,0,0,0,0,0,0,0,0,0,0,0,0,0,,,,,,,,,,,,,,No,,Plate,Flat,Sub-Size,Small Punch,10,0.5,,10,unnotched,,,Constant Force,7.5,650,270,,,,,,,"Loads/Stress Converted from N to Mpa, Conversion method not documented.",508,DOI: https://doi.org/10.1016/j.msea.2017.08.062
19,Stainless Steel,SS316LN,,,,0.027,0.22,1.7,0.013,0.0055,12.2,17.53,2.49,0,0.07,0,65.74,0,0,0,0,0,0,0,0,0,0,0,0,0,0,,,,,,,,,,,,,,No,,Plate,Flat,Sub-Size,Small Punch,10,0.5,,10,unnotched,,,Constant Force,8.5,650,90,,,,,,,"Loads/Stress Converted from N to Mpa, Conversion method not documented.",509,DOI: https://doi.org/10.1016/j.msea.2017.08.062
19,Stainless Steel,SS316LN,,,,0.027,0.22,1.7,0.013,0.0055,12.2,17.53,2.49,0,0.07,0,65.74,0,0,0,0,0,0,0,0,0,0,0,0,0,0,,,,,,,,,,,,,,No,,Plate,Flat,Sub-Size,Small Punch,10,0.5,,10,unnotched,,,Constant Force,9.5,650,70,,,,,,,"Loads/Stress Converted from N to Mpa, Conversion method not documented.",510,DOI: https://doi.org/10.1016/j.msea.2017.08.062
19,Stainless Steel,SS316LN,,,,0.027,0.22,1.7,0.013,0.0055,12.2,17.53,2.49,0,0.07,0,65.74,0,0,0,0,0,0,0,0,0,0,0,0,0,0,,,,,,,,,,,,,,No,,Plate,Flat,Sub-Size,Small Punch,10,0.5,,10,unnotched,,,Constant Force,10.5,650,50,,,,,,,"Loads/Stress Converted from N to Mpa, Conversion method not documented.",511,DOI: https://doi.org/10.1016/j.msea.2017.08.062
19,Stainless Steel,SS316LN,,,,0.027,0.22,1.7,0.013,0.0055,12.2,17.53,2.49,0,0.07,0,65.74,0,0,0,0,0,0,0,0,0,0,0,0,0,0,,,,,,,,,,,,,,No,,Plate,Flat,Sub-Size,Small Punch,10,0.5,,10,unnotched,,,Constant Force,6,650,900,,,,,,,"Loads/Stress Converted from N to Mpa, Conversion method not documented.",512,DOI: https://doi.org/10.1016/j.msea.2017.08.062
19,Stainless Steel,SS316LN,,,,0.027,0.22,1.7,0.013,0.0055,12.2,17.53,2.49,0,0.07,0,65.74,0,0,0,0,0,0,0,0,0,0,0,0,0,0,,,,,,,,,,,,,,No,,Plate,Flat,Sub-Size,Small Punch,10,0.5,,10,unnotched,,,Constant Force,7,650,450,,,,,,,"Loads/Stress Converted from N to Mpa, Conversion method not documented.",513,DOI: https://doi.org/10.1016/j.msea.2017.08.062
19,Stainless Steel,SS316LN,,,,0.027,0.22,1.7,0.013,0.0055,12.2,17.53,2.49,0,0.07,0,65.74,0,0,0,0,0,0,0,0,0,0,0,0,0,0,,,,,,,,,,,,,,No,,Plate,Flat,Sub-Size,Small Punch,10,0.5,,10,unnotched,,,Constant Force,8,650,170,,,,,,,"Loads/Stress Converted from N to Mpa, Conversion method not documented.",514,DOI: https://doi.org/10.1016/j.msea.2017.08.062
19,Stainless Steel,SS316LN,,,,0.027,0.22,1.7,0.013,0.0055,12.2,17.53,2.49,0,0.07,0,65.74,0,0,0,0,0,0,0,0,0,0,0,0,0,0,,,,,,,,,,,,,,No,,Plate,Flat,Sub-Size,Small Punch,10,0.5,,10,unnotched,,,Constant Force,9,650,80,,,,,,,"Loads/Stress Converted from N to Mpa, Conversion method not documented.",515,DOI: https://doi.org/10.1016/j.msea.2017.08.062
19,Stainless Steel,SS316LN,,,,0.027,0.22,1.7,0.013,0.0055,12.2,17.53,2.49,0,0.07,0,65.74,0,0,0,0,0,0,0,0,0,0,0,0,0,0,,,,,,,,,,,,,,No,,Plate,Flat,Sub-Size,Small Punch,10,0.5,,10,unnotched,,,Constant Force,10,650,35,,,,,,,"Loads/Stress Converted from N to Mpa, Conversion method not documented.",516,DOI: https://doi.org/10.1016/j.msea.2017.08.062
20,Stainless Steel,SS316LN,7N,,,0.027,0.22,1.7,0.013,0.0055,12.2,17.53,2.49,0,0.07,0,65.74,0,0,0,0,0,0,0,0,0,0,0,0,0,0,,,Thermal Treatment,,1050,,,,,,87,,,No,,Rod,Cylindrical,Standard,Uniaxial,50,10,,,unnotched,,,,132.474226804123,650,3192.29608501294,,,,,,,Post Treatment Time Not Found,517,DOI: https://doi.org/10.1016/j.msea.2011.12.044
20,Stainless Steel,SS316LN,7N,,,0.027,0.22,1.7,0.013,0.0055,12.2,17.53,2.49,0,0.07,0,65.74,0,0,0,0,0,0,0,0,0,0,0,0,0,0,,,Thermal Treatment,,1050,,,,,,87,,,No,,Rod,Cylindrical,Standard,Uniaxial,50,10,,,unnotched,,,,153.81443298969,650,1010.85608973458,,,,,,,Post Treatment Time Not Found,518,DOI: https://doi.org/10.1016/j.msea.2011.12.044
20,Stainless Steel,SS316LN,7N,,,0.027,0.22,1.7,0.013,0.0055,12.2,17.53,2.49,0,0.07,0,65.74,0,0,0,0,0,0,0,0,0,0,0,0,0,0,,,Thermal Treatment,,1050,,,,,,87,,,No,,Rod,Cylindrical,Standard,Uniaxial,50,10,,,unnotched,,,,193.247422680412,650,317.510797942273,,,,,,,Post Treatment Time Not Found,519,DOI: https://doi.org/10.1016/j.msea.2011.12.044
20,Stainless Steel,SS316LN,7N,,,0.027,0.22,1.7,0.013,0.0055,12.2,17.53,2.49,0,0.07,0,65.74,0,0,0,0,0,0,0,0,0,0,0,0,0,0,,,Thermal Treatment,,1050,,,,,,87,,,No,,Rod,Cylindrical,Standard,Uniaxial,50,10,,,unnotched,,,,221.546391752577,650,63.8840927494121,,,,,,,Post Treatment Time Not Found,520,DOI: https://doi.org/10.1016/j.msea.2011.12.044
20,Stainless Steel,SS316LN,7N,,,0.027,0.22,1.7,0.013,0.0055,12.2,17.53,2.49,0,0.07,0,65.74,0,0,0,0,0,0,0,0,0,0,0,0,0,0,,,Thermal Treatment,,1050,,,,,,87,,,No,,Rod,Cylindrical,Standard,Uniaxial,50,10,,,unnotched,,,,225.103092783505,650,63.8840927494121,,,,,,,Post Treatment Time Not Found,521,DOI: https://doi.org/10.1016/j.msea.2011.12.044
20,Stainless Steel,SS316LN,7N,,,0.027,0.22,1.7,0.013,0.0055,12.2,17.53,2.49,0,0.07,0,65.74,0,0,0,0,0,0,0,0,0,0,0,0,0,0,,,Thermal Treatment,,1050,,,,,,87,,,No,,Rod,Cylindrical,Standard,Uniaxial,50,10,,,unnotched,,,,247.989690721649,650,25.173167545039,,,,,,,Post Treatment Time Not Found,522,DOI: https://doi.org/10.1016/j.msea.2011.12.044
20,Stainless Steel,SS316LN,11N,,,0.033,0.21,1.78,0.015,0.0055,12.27,17.62,2.51,0,0.11,0,65.44,0,0,0,0,0,0,0,0,0,0,0,0,0,0,,,Thermal Treatment,,1050,,,,,,96,,,No,,Rod,Cylindrical,Standard,Uniaxial,50,10,,,unnotched,,,,156.134020618556,650,3244.42069505455,,,,,,,Post Treatment Time Not Found,523,DOI: https://doi.org/10.1016/j.msea.2011.12.044
20,Stainless Steel,SS316LN,11N,,,0.033,0.21,1.78,0.015,0.0055,12.27,17.62,2.51,0,0.11,0,65.44,0,0,0,0,0,0,0,0,0,0,0,0,0,0,,,Thermal Treatment,,1050,,,,,,96,,,No,,Rod,Cylindrical,Standard,Uniaxial,50,10,,,unnotched,,,,176.701030927835,650,1002.70304300841,,,,,,,Post Treatment Time Not Found,524,DOI: https://doi.org/10.1016/j.msea.2011.12.044
20,Stainless Steel,SS316LN,11N,,,0.033,0.21,1.78,0.015,0.0055,12.27,17.62,2.51,0,0.11,0,65.44,0,0,0,0,0,0,0,0,0,0,0,0,0,0,,,Thermal Treatment,,1050,,,,,,96,,,No,,Rod,Cylindrical,Standard,Uniaxial,50,10,,,unnotched,,,,208.865979381443,650,320.092499862633,,,,,,,Post Treatment Time Not Found,525,DOI: https://doi.org/10.1016/j.msea.2011.12.044
20,Stainless Steel,SS316LN,11N,,,0.033,0.21,1.78,0.015,0.0055,12.27,17.62,2.51,0,0.11,0,65.44,0,0,0,0,0,0,0,0,0,0,0,0,0,0,,,Thermal Treatment,,1050,,,,,,96,,,No,,Rod,Cylindrical,Standard,Uniaxial,50,10,,,unnotched,,,,242.886597938144,650,63.3688364250608,,,,,,,Post Treatment Time Not Found,526,DOI: https://doi.org/10.1016/j.msea.2011.12.044
20,Stainless Steel,SS316LN,14N,,,0.025,0.2,1.74,0.017,0.0041,12.15,17.57,2.53,0,0.14,0,65.62,0,0,0,0,0,0,0,0,0,0,0,0,0,0,,,Thermal Treatment,,1050,,,,,,78,,,No,,Rod,Cylindrical,Standard,Uniaxial,50,10,,,unnotched,,,,159.690721649484,650,3218.2528618736,,,,,,,Post Treatment Time Not Found,527,DOI: https://doi.org/10.1016/j.msea.2011.12.044
20,Stainless Steel,SS316LN,14N,,,0.025,0.2,1.74,0.017,0.0041,12.15,17.57,2.53,0,0.14,0,65.62,0,0,0,0,0,0,0,0,0,0,0,0,0,0,,,Thermal Treatment,,1050,,,,,,78,,,No,,Rod,Cylindrical,Standard,Uniaxial,50,10,,,unnotched,,,,186.288659793814,650,1002.70304300841,,,,,,,Post Treatment Time Not Found,528,DOI: https://doi.org/10.1016/j.msea.2011.12.044
20,Stainless Steel,SS316LN,14N,,,0.025,0.2,1.74,0.017,0.0041,12.15,17.57,2.53,0,0.14,0,65.62,0,0,0,0,0,0,0,0,0,0,0,0,0,0,,,Thermal Treatment,,1050,,,,,,78,,,No,,Rod,Cylindrical,Standard,Uniaxial,50,10,,,unnotched,,,,207.474226804123,650,314.949918705383,,,,,,,Post Treatment Time Not Found,529,DOI: https://doi.org/10.1016/j.msea.2011.12.044
20,Stainless Steel,SS316LN,14N,,,0.025,0.2,1.74,0.017,0.0041,12.15,17.57,2.53,0,0.14,0,65.62,0,0,0,0,0,0,0,0,0,0,0,0,0,0,,,Thermal Treatment,,1050,,,,,,78,,,No,,Rod,Cylindrical,Standard,Uniaxial,50,10,,,unnotched,,,,249.226804123711,650,63.3688364250609,,,,,,,Post Treatment Time Not Found,530,DOI: https://doi.org/10.1016/j.msea.2011.12.044
20,Stainless Steel,SS316LN,22N,,,0.028,0.2,1.7,0.018,0.0055,12.36,17.57,2.54,0,0.22,0,65.35,0,0,0,0,0,0,0,0,0,0,0,0,0,0,,,Thermal Treatment,,1050,,,,,,87,,,No,,Rod,Cylindrical,Standard,Uniaxial,50,10,,,unnotched,,,,177.474226804123,650,3192.29608501294,,,,,,,Post Treatment Time Not Found,531,DOI: https://doi.org/10.1016/j.msea.2011.12.044
20,Stainless Steel,SS316LN,22N,,,0.028,0.2,1.7,0.018,0.0055,12.36,17.57,2.54,0,0.22,0,65.35,0,0,0,0,0,0,0,0,0,0,0,0,0,0,,,Thermal Treatment,,1050,,,,,,87,,,No,,Rod,Cylindrical,Standard,Uniaxial,50,10,,,unnotched,,,,205,650,1002.70304300841,,,,,,,Post Treatment Time Not Found,532,DOI: https://doi.org/10.1016/j.msea.2011.12.044
20,Stainless Steel,SS316LN,22N,,,0.028,0.2,1.7,0.018,0.0055,12.36,17.57,2.54,0,0.22,0,65.35,0,0,0,0,0,0,0,0,0,0,0,0,0,0,,,Thermal Treatment,,1050,,,,,,87,,,No,,Rod,Cylindrical,Standard,Uniaxial,50,10,,,unnotched,,,,232.21649484536,650,317.510797942273,,,,,,,Post Treatment Time Not Found,533,DOI: https://doi.org/10.1016/j.msea.2011.12.044
20,Stainless Steel,SS316LN,22N,,,0.028,0.2,1.7,0.018,0.0055,12.36,17.57,2.54,0,0.22,0,65.35,0,0,0,0,0,0,0,0,0,0,0,0,0,0,,,Thermal Treatment,,1050,,,,,,87,,,No,,Rod,Cylindrical,Standard,Uniaxial,50,10,,,unnotched,,,,260.20618556701,650,63.3688364250608,,,,,,,Post Treatment Time Not Found,534,DOI: https://doi.org/10.1016/j.msea.2011.12.044
21,Stainless Steel,SS316L,7N,,,0.027,0.22,1.7,0.013,0.0055,12.2,17.53,2.49,0,0.07,0,65.74,0,0,0,0,0,0,0,0,0,0,0,0,0,0,,,Thermal Treatment,,1100,0.5,,,,,87,,,No,,Rod,Cylindrical,Standard,Uniaxial,50,10,,,unnotched,,,,120,650,9000,,,,,,,Fig 3,535,DOI: https://doi.org/10.1177/1056789520939622
21,Stainless Steel,SS316L,7N,,,0.027,0.22,1.7,0.013,0.0055,12.2,17.53,2.49,0,0.07,0,65.74,0,0,0,0,0,0,0,0,0,0,0,0,0,0,,,Thermal Treatment,,1100,0.5,,,,,87,,,No,,Rod,Cylindrical,Standard,Uniaxial,50,10,,,unnotched,,,,140,650,2500,,,,,,,Fig 3,536,DOI: https://doi.org/10.1177/1056789520939622
21,Stainless Steel,SS316L,7N,,,0.027,0.22,1.7,0.013,0.0055,12.2,17.53,2.49,0,0.07,0,65.74,0,0,0,0,0,0,0,0,0,0,0,0,0,0,,,Thermal Treatment,,1100,0.5,,,,,87,,,No,,Rod,Cylindrical,Standard,Uniaxial,50,10,,,unnotched,,,,200,650,150,,,,,,,Fig 3,537,DOI: https://doi.org/10.1177/1056789520939622
21,Stainless Steel,SS316L,7N,,,0.027,0.22,1.7,0.013,0.0055,12.2,17.53,2.49,0,0.07,0,65.74,0,0,0,0,0,0,0,0,0,0,0,0,0,0,,,Thermal Treatment,,1100,0.5,,,,,87,,,No,,Rod,Cylindrical,Standard,Uniaxial,50,10,,,unnotched,,,,225,650,100,,,,,,,Fig 3,538,DOI: https://doi.org/10.1177/1056789520939622
21,Stainless Steel,SS316L,11N,,,0.033,0.21,1.78,0.015,0.0055,12.27,17.62,2.51,0,0.11,0,65.44,0,0,0,0,0,0,0,0,0,0,0,0,0,0,,,Thermal Treatment,,1100,0.5,,,,,96,,,No,,Rod,Cylindrical,Standard,Uniaxial,50,10,,,unnotched,,,,140,650,7000,,,,,,,Fig 3,539,DOI: https://doi.org/10.1177/1056789520939622
21,Stainless Steel,SS316L,11N,,,0.033,0.21,1.78,0.015,0.0055,12.27,17.62,2.51,0,0.11,0,65.44,0,0,0,0,0,0,0,0,0,0,0,0,0,0,,,Thermal Treatment,,1100,0.5,,,,,96,,,No,,Rod,Cylindrical,Standard,Uniaxial,50,10,,,unnotched,,,,175,650,2000,,,,,,,Fig 3,540,DOI: https://doi.org/10.1177/1056789520939622
21,Stainless Steel,SS316L,11N,,,0.033,0.21,1.78,0.015,0.0055,12.27,17.62,2.51,0,0.11,0,65.44,0,0,0,0,0,0,0,0,0,0,0,0,0,0,,,Thermal Treatment,,1100,0.5,,,,,96,,,No,,Rod,Cylindrical,Standard,Uniaxial,50,10,,,unnotched,,,,200,650,500,,,,,,,Fig 3,541,DOI: https://doi.org/10.1177/1056789520939622
21,Stainless Steel,SS316L,22N,,,0.028,0.2,1.7,0.018,0.0055,12.36,17.57,2.54,0,0.22,0,65.35,0,0,0,0,0,0,0,0,0,0,0,0,0,0,,,Thermal Treatment,,1100,0.5,,,,,87,,,No,,Rod,Cylindrical,Standard,Uniaxial,50,10,,,unnotched,,,,140,650,15000,,,,,,,Fig 3,542,DOI: https://doi.org/10.1177/1056789520939622
21,Stainless Steel,SS316L,22N,,,0.028,0.2,1.7,0.018,0.0055,12.36,17.57,2.54,0,0.22,0,65.35,0,0,0,0,0,0,0,0,0,0,0,0,0,0,,,Thermal Treatment,,1100,0.5,,,,,87,,,No,,Rod,Cylindrical,Standard,Uniaxial,50,10,,,unnotched,,,,175,650,5000,,,,,,,Fig 3,543,DOI: https://doi.org/10.1177/1056789520939622
21,Stainless Steel,SS316L,22N,,,0.028,0.2,1.7,0.018,0.0055,12.36,17.57,2.54,0,0.22,0,65.35,0,0,0,0,0,0,0,0,0,0,0,0,0,0,,,Thermal Treatment,,1100,0.5,,,,,87,,,No,,Rod,Cylindrical,Standard,Uniaxial,50,10,,,unnotched,,,,200,650,1000,,,,,,,Fig 3,544,DOI: https://doi.org/10.1177/1056789520939622
22,Stainless Steel,SS316LN,,,,0.023,0.29,1.65,0.024,0.002,12.2,17.1,2.3,0,0.086,0,66.325,0,0,0,0,0,0,0,0,0,0,0,0,0,0,,,Thermal Treatment,,1099.85,1,,,,,90,,,No,,Rod,Cylindrical,Standard,Uniaxial,50,10,,,unnotched,,,,347.152,600,1753.7,,,,,,,Figure 3,545,DOI: https://doi.org/10.1016/j.msea.2006.11.087
22,Stainless Steel,SS316LN,,,,0.023,0.29,1.65,0.024,0.002,12.2,17.1,2.3,0,0.086,0,66.325,0,0,0,0,0,0,0,0,0,0,0,0,0,0,,,Thermal Treatment,,1099.85,1,,,,,90,,,No,,Rod,Cylindrical,Standard,Uniaxial,50,10,,,unnotched,,,,335.515,600,3048.7,,,,,,,Figure 3,546,DOI: https://doi.org/10.1016/j.msea.2006.11.087
22,Stainless Steel,SS316LN,,,,0.023,0.29,1.65,0.024,0.002,12.2,17.1,2.3,0,0.086,0,66.325,0,0,0,0,0,0,0,0,0,0,0,0,0,0,,,Thermal Treatment,,1099.85,1,,,,,90,,,No,,Rod,Cylindrical,Standard,Uniaxial,50,10,,,unnotched,,,,331.152,600,4042.1,,,,,,,Figure 3,547,DOI: https://doi.org/10.1016/j.msea.2006.11.087
22,Stainless Steel,SS316LN,,,,0.023,0.29,1.65,0.024,0.002,12.2,17.1,2.3,0,0.086,0,66.325,0,0,0,0,0,0,0,0,0,0,0,0,0,0,,,Thermal Treatment,,1099.85,1,,,,,90,,,No,,Rod,Cylindrical,Standard,Uniaxial,50,10,,,unnotched,,,,291.879,600,5918.2,,,,,,,Figure 3,548,DOI: https://doi.org/10.1016/j.msea.2006.11.087
22,Stainless Steel,SS316LN,,,,0.023,0.29,1.65,0.024,0.002,12.2,17.1,2.3,0,0.086,0,66.325,0,0,0,0,0,0,0,0,0,0,0,0,0,0,,,Thermal Treatment,,1099.85,1,,,,,90,,,No,,Rod,Cylindrical,Standard,Uniaxial,50,10,,,unnotched,,,,258.424,600,8876.7,,,,,,,Figure 3,549,DOI: https://doi.org/10.1016/j.msea.2006.11.087
22,Stainless Steel,SS316LN,,,,0.023,0.29,1.65,0.024,0.002,12.2,17.1,2.3,0,0.086,0,66.325,0,0,0,0,0,0,0,0,0,0,0,0,0,0,,,Thermal Treatment,,1099.85,1,,,,,90,,,No,,Rod,Cylindrical,Standard,Uniaxial,50,10,,,unnotched,,,,222.545,600,9536.2,,,,,,,Figure 3,550,DOI: https://doi.org/10.1016/j.msea.2006.11.087
22,Stainless Steel,SS316LN,,,,0.023,0.29,1.65,0.024,0.002,12.2,17.1,2.3,0,0.086,0,66.325,0,0,0,0,0,0,0,0,0,0,0,0,0,0,,,Thermal Treatment,,1099.85,1,,,,,90,,,No,,Rod,Cylindrical,Standard,Uniaxial,50,10,,,unnotched,,,,260.383,650,2405.2,,,,,,,Figure 3,551,DOI: https://doi.org/10.1016/j.msea.2006.11.087
22,Stainless Steel,SS316LN,,,,0.023,0.29,1.65,0.024,0.002,12.2,17.1,2.3,0,0.086,0,66.325,0,0,0,0,0,0,0,0,0,0,0,0,0,0,,,Thermal Treatment,,1099.85,1,,,,,90,,,No,,Rod,Cylindrical,Standard,Uniaxial,50,10,,,unnotched,,,,235.762,650,4360.5,,,,,,,Figure 3,552,DOI: https://doi.org/10.1016/j.msea.2006.11.087
22,Stainless Steel,SS316LN,,,,0.023,0.29,1.65,0.024,0.002,12.2,17.1,2.3,0,0.086,0,66.325,0,0,0,0,0,0,0,0,0,0,0,0,0,0,,,Thermal Treatment,,1099.85,1,,,,,90,,,No,,Rod,Cylindrical,Standard,Uniaxial,50,10,,,unnotched,,,,223.225,650,5003.1,,,,,,,Figure 3,553,DOI: https://doi.org/10.1016/j.msea.2006.11.087
22,Stainless Steel,SS316LN,,,,0.023,0.29,1.65,0.024,0.002,12.2,17.1,2.3,0,0.086,0,66.325,0,0,0,0,0,0,0,0,0,0,0,0,0,0,,,Thermal Treatment,,1099.85,1,,,,,90,,,No,,Rod,Cylindrical,Standard,Uniaxial,50,10,,,unnotched,,,,196.641,650,7966.9,,,,,,,Figure 3,554,DOI: https://doi.org/10.1016/j.msea.2006.11.087
22,Stainless Steel,SS316LN,,,,0.023,0.29,1.65,0.024,0.002,12.2,17.1,2.3,0,0.086,0,66.325,0,0,0,0,0,0,0,0,0,0,0,0,0,0,,,Thermal Treatment,,1099.85,1,,,,,90,,,No,,Rod,Cylindrical,Standard,Uniaxial,50,10,,,unnotched,,,,160.331,650,8727.4,,,,,,,Figure 3,555,DOI: https://doi.org/10.1016/j.msea.2006.11.087
22,Stainless Steel,SS316LN,,,,0.023,0.29,1.65,0.024,0.002,12.2,17.1,2.3,0,0.086,0,66.325,0,0,0,0,0,0,0,0,0,0,0,0,0,0,,,Thermal Treatment,,1099.85,1,,,,,90,,,No,,Rod,Cylindrical,Standard,Uniaxial,50,10,,,unnotched,,,,116.781,650,10841.8,,,,,,,Figure 3,556,DOI: https://doi.org/10.1016/j.msea.2006.11.087
23,Stainless Steel,SS316LN,,,,0.03,0.2,1.7,0.01,0.006,12.2,17.5,2.5,0,0.07,0,65.78,0,0,0,0,0,0,0,0,0,0,0,0,0,0,,,,,,,,,,,,,,No,,Plate,Flat,Sub-Size,Small Punch,10,0.5,,10,unnotched,,,Constant Force,327.94,650,4117.4,,,,,,,"Figure 8, Stress converted from applied load using empirical relationship σ = FSP/a (a = 1.8 mm²) as derived in source publication.",557,"Mathew, Ganesh et al. - Small Punch Creep Studies for Optimization of Nitrogen Content in 316LN SS for Enhanced Creep Resistance"
23,Stainless Steel,SS316LN,,,,0.03,0.2,1.7,0.01,0.006,12.2,17.5,2.5,0,0.07,0,65.78,0,0,0,0,0,0,0,0,0,0,0,0,0,0,,,,,,,,,,,,,,No,,Plate,Flat,Sub-Size,Small Punch,10,0.5,,10,unnotched,,,Constant Force,295.11,650,5179.4,,,,,,,"Figure 8, Stress converted from applied load using empirical relationship σ = FSP/a (a = 1.8 mm²) as derived in source publication.",558,"Mathew, Ganesh et al. - Small Punch Creep Studies for Optimization of Nitrogen Content in 316LN SS for Enhanced Creep Resistance"
23,Stainless Steel,SS316LN,,,,0.03,0.2,1.7,0.01,0.006,12.2,17.5,2.5,0,0.07,0,65.78,0,0,0,0,0,0,0,0,0,0,0,0,0,0,,,,,,,,,,,,,,No,,Plate,Flat,Sub-Size,Small Punch,10,0.5,,10,unnotched,,,Constant Force,255.98,650,7159.9,,,,,,,"Figure 8, Stress converted from applied load using empirical relationship σ = FSP/a (a = 1.8 mm²) as derived in source publication.",559,"Mathew, Ganesh et al. - Small Punch Creep Studies for Optimization of Nitrogen Content in 316LN SS for Enhanced Creep Resistance"
23,Stainless Steel,SS316LN,,,,0.03,0.2,1.7,0.01,0.006,12.2,17.5,2.5,0,0.07,0,65.78,0,0,0,0,0,0,0,0,0,0,0,0,0,0,,,,,,,,,,,,,,No,,Plate,Flat,Sub-Size,Small Punch,10,0.5,,10,unnotched,,,Constant Force,194.31,650,8566.1,,,,,,,"Figure 8, Stress converted from applied load using empirical relationship σ = FSP/a (a = 1.8 mm²) as derived in source publication.",560,"Mathew, Ganesh et al. - Small Punch Creep Studies for Optimization of Nitrogen Content in 316LN SS for Enhanced Creep Resistance"
23,Stainless Steel,SS316LN,,,,0.03,0.2,1.7,0.01,0.006,12.2,17.5,2.5,0,0.07,0,65.78,0,0,0,0,0,0,0,0,0,0,0,0,0,0,,,,,,,,,,,,,,No,,Plate,Flat,Sub-Size,Small Punch,10,0.5,,10,unnotched,,,Constant Force,193.31,650,8757.5,,,,,,,"Figure 8, Stress converted from applied load using empirical relationship σ = FSP/a (a = 1.8 mm²) as derived in source publication.",561,"Mathew, Ganesh et al. - Small Punch Creep Studies for Optimization of Nitrogen Content in 316LN SS for Enhanced Creep Resistance"
23,Stainless Steel,SS316LN,,,,0.03,0.2,1.7,0.01,0.006,12.2,17.5,2.5,0,0.07,0,65.78,0,0,0,0,0,0,0,0,0,0,0,0,0,0,,,,,,,,,,,,,,No,,Plate,Flat,Sub-Size,Small Punch,10,0.5,,10,unnotched,,,Constant Force,150.54,650,9895.9,,,,,,,"Figure 8, Stress converted from applied load using empirical relationship σ = FSP/a (a = 1.8 mm²) as derived in source publication.",562,"Mathew, Ganesh et al. - Small Punch Creep Studies for Optimization of Nitrogen Content in 316LN SS for Enhanced Creep Resistance"
23,Stainless Steel,SS316LN,,,,0.03,0.2,1.7,0.01,0.006,12.2,17.5,2.5,0,0.07,0,65.78,0,0,0,0,0,0,0,0,0,0,0,0,0,0,,,,,,,,,,,,,,No,,Plate,Flat,Sub-Size,Small Punch,10,0.5,,10,unnotched,,,Constant Force,487.76,650,276.6,,,,,,,"Figure 8, Stress converted from applied load using empirical relationship σ = FSP/a (a = 1.8 mm²) as derived in source publication.",563,"Mathew, Ganesh et al. - Small Punch Creep Studies for Optimization of Nitrogen Content in 316LN SS for Enhanced Creep Resistance"
23,Stainless Steel,SS316LN,,,,0.03,0.2,1.7,0.01,0.006,12.2,17.5,2.5,0,0.07,0,65.78,0,0,0,0,0,0,0,0,0,0,0,0,0,0,,,,,,,,,,,,,,No,,Plate,Flat,Sub-Size,Small Punch,10,0.5,,10,unnotched,,,Constant Force,412.16,650,1544,,,,,,,"Figure 8, Stress converted from applied load using empirical relationship σ = FSP/a (a = 1.8 mm²) as derived in source publication.",564,"Mathew, Ganesh et al. - Small Punch Creep Studies for Optimization of Nitrogen Content in 316LN SS for Enhanced Creep Resistance"
23,Stainless Steel,SS316LN,,,,0.03,0.2,1.7,0.01,0.006,12.2,17.5,2.5,0,0.07,0,65.78,0,0,0,0,0,0,0,0,0,0,0,0,0,0,,,,,,,,,,,,,,No,,Plate,Flat,Sub-Size,Small Punch,10,0.5,,10,unnotched,,,Constant Force,374.69,650,2342.7,,,,,,,"Figure 8, Stress converted from applied load using empirical relationship σ = FSP/a (a = 1.8 mm²) as derived in source publication.",565,"Mathew, Ganesh et al. - Small Punch Creep Studies for Optimization of Nitrogen Content in 316LN SS for Enhanced Creep Resistance"
23,Stainless Steel,SS316LN,,,,0.03,0.2,1.7,0.01,0.006,12.2,17.5,2.5,0,0.07,0,65.78,0,0,0,0,0,0,0,0,0,0,0,0,0,0,,,,,,,,,,,,,,No,,Plate,Flat,Sub-Size,Small Punch,10,0.5,,10,unnotched,,,Constant Force,355.79,650,3299.5,,,,,,,"Figure 8, Stress converted from applied load using empirical relationship σ = FSP/a (a = 1.8 mm²) as derived in source publication.",566,"Mathew, Ganesh et al. - Small Punch Creep Studies for Optimization of Nitrogen Content in 316LN SS for Enhanced Creep Resistance"
23,Stainless Steel,SS316LN,,,,0.03,0.2,1.7,0.01,0.006,12.2,17.5,2.5,0,0.07,0,65.78,0,0,0,0,0,0,0,0,0,0,0,0,0,0,,,,,,,,,,,,,,No,,Plate,Flat,Sub-Size,Small Punch,10,0.5,,10,unnotched,,,Constant Force,323.96,650,4682,,,,,,,"Figure 8, Stress converted from applied load using empirical relationship σ = FSP/a (a = 1.8 mm²) as derived in source publication.",567,"Mathew, Ganesh et al. - Small Punch Creep Studies for Optimization of Nitrogen Content in 316LN SS for Enhanced Creep Resistance"
23,Stainless Steel,SS316LN,,,,0.03,0.2,1.7,0.01,0.006,12.2,17.5,2.5,0,0.07,0,65.78,0,0,0,0,0,0,0,0,0,0,0,0,0,0,,,,,,,,,,,,,,No,,Plate,Flat,Sub-Size,Small Punch,10,0.5,,10,unnotched,,,Constant Force,241.72,650,6887.1,,,,,,,"Figure 8, Stress converted from applied load using empirical relationship σ = FSP/a (a = 1.8 mm²) as derived in source publication.",568,"Mathew, Ganesh et al. - Small Punch Creep Studies for Optimization of Nitrogen Content in 316LN SS for Enhanced Creep Resistance"
24,Stainless Steel,SS316H,H,,V87210,0.058,0.46,1.43,0.026,0.011,13.9,16.7,2.84,0,0,0.04,64.44,0,0,0.06,0,0,0,0,0,0,0,0.03,0,0,0,,,Thermal Treatment,,1025,0.5,Water Quenched,,,,15,,,No,,Plate,Flat,Sub-Size,Uniaxial,22.2,0.375,,5.59,unnotched,3.971377459749553,0.06708407871198568,Constant Stress,170.129,700,95.48407109,,,,,,,Figure 3a,569,URL: https://inis.iaea.org/records/7gy7v-pa389
24,Stainless Steel,SS316H,H,,V87210,0.058,0.46,1.43,0.026,0.011,13.9,16.7,2.84,0,0,0.04,64.44,0,0,0.06,0,0,0,0,0,0,0,0.03,0,0,0,,,Thermal Treatment,,1025,0.5,Water Quenched,,,,15,,,No,,Plate,Flat,Sub-Size,Uniaxial,22.2,0.375,,5.59,unnotched,3.971377459749553,0.06708407871198568,Constant Stress,172.089,700,139.3790267,,,,,,,Figure 3a,570,URL: https://inis.iaea.org/records/7gy7v-pa389
24,Stainless Steel,SS316H,H,,V87210,0.058,0.46,1.43,0.026,0.011,13.9,16.7,2.84,0,0,0.04,64.44,0,0,0.06,0,0,0,0,0,0,0,0.03,0,0,0,,,Thermal Treatment,,1025,0.5,Water Quenched,,,,15,,,No,,Plate,Flat,Sub-Size,Uniaxial,22.2,0.375,,5.59,unnotched,3.971377459749553,0.06708407871198568,Constant Stress,158.886,700,586.0795716,,,,,,,Figure 3a,571,URL: https://inis.iaea.org/records/7gy7v-pa389
24,Stainless Steel,SS316H,H,,V87210,0.058,0.46,1.43,0.026,0.011,13.9,16.7,2.84,0,0,0.04,64.44,0,0,0.06,0,0,0,0,0,0,0,0.03,0,0,0,,,Thermal Treatment,,1025,0.5,Water Quenched,,,,15,,,No,,Plate,Flat,Sub-Size,Uniaxial,22.2,0.375,,5.59,unnotched,3.971377459749553,0.06708407871198568,Constant Stress,171.277,700,641.2265811,,,,,,,Figure 3a,572,URL: https://inis.iaea.org/records/7gy7v-pa389
24,Stainless Steel,SS316H,H,,V87210,0.058,0.46,1.43,0.026,0.011,13.9,16.7,2.84,0,0,0.04,64.44,0,0,0.06,0,0,0,0,0,0,0,0.03,0,0,0,,,Thermal Treatment,,1025,0.5,Water Quenched,,,,15,,,No,,Plate,Flat,Sub-Size,Uniaxial,22.2,0.375,,5.59,unnotched,3.971377459749553,0.06708407871198568,Constant Stress,142.353,700,858.7959258,,,,,,,Figure 3a,573,URL: https://inis.iaea.org/records/7gy7v-pa389
24,Stainless Steel,SS316H,H,,V87210,0.058,0.46,1.43,0.026,0.011,13.9,16.7,2.84,0,0,0.04,64.44,0,0,0.06,0,0,0,0,0,0,0,0.03,0,0,0,,,Thermal Treatment,,1025,0.5,Water Quenched,,,,15,,,No,,Plate,Flat,Sub-Size,Uniaxial,22.2,0.375,,5.59,unnotched,3.971377459749553,0.06708407871198568,Constant Stress,144.084,700,969.2061087,,,,,,,Figure 3a,574,URL: https://inis.iaea.org/records/7gy7v-pa389
24,Stainless Steel,SS316H,H,,V87210,0.058,0.46,1.43,0.026,0.011,13.9,16.7,2.84,0,0,0.04,64.44,0,0,0.06,0,0,0,0,0,0,0,0.03,0,0,0,,,Thermal Treatment,,1025,0.5,Water Quenched,,,,15,,,No,,Plate,Flat,Sub-Size,Uniaxial,22.2,0.375,,5.59,unnotched,3.971377459749553,0.06708407871198568,Constant Stress,150.278,700,1079.782792,,,,,,,Figure 3a,575,URL: https://inis.iaea.org/records/7gy7v-pa389
24,Stainless Steel,SS316H,H,,V87210,0.058,0.46,1.43,0.026,0.011,13.9,16.7,2.84,0,0,0.04,64.44,0,0,0.06,0,0,0,0,0,0,0,0.03,0,0,0,,,Thermal Treatment,,1025,0.5,Water Quenched,,,,15,,,No,,Plate,Flat,Sub-Size,Uniaxial,22.2,0.375,,5.59,unnotched,3.971377459749553,0.06708407871198568,Constant Stress,130.734,700,1120.132508,,,,,,,Figure 3a,576,URL: https://inis.iaea.org/records/7gy7v-pa389
24,Stainless Steel,SS316H,H,,V87210,0.058,0.46,1.43,0.026,0.011,13.9,16.7,2.84,0,0,0.04,64.44,0,0,0.06,0,0,0,0,0,0,0,0.03,0,0,0,,,Thermal Treatment,,1025,0.5,Water Quenched,,,,15,,,No,,Plate,Flat,Sub-Size,Uniaxial,22.2,0.375,,5.59,unnotched,3.971377459749553,0.06708407871198568,Constant Stress,123.148,700,1233.480732,,,,,,,Figure 3a,577,URL: https://inis.iaea.org/records/7gy7v-pa389
24,Stainless Steel,SS316H,H,,V87210,0.058,0.46,1.43,0.026,0.011,13.9,16.7,2.84,0,0,0.04,64.44,0,0,0.06,0,0,0,0,0,0,0,0.03,0,0,0,,,Thermal Treatment,,1025,0.5,Water Quenched,,,,15,,,No,,Plate,Flat,Sub-Size,Uniaxial,22.2,0.375,,5.59,unnotched,3.971377459749553,0.06708407871198568,Constant Stress,143.821,700,1418.567778,,,,,,,Figure 3a,578,URL: https://inis.iaea.org/records/7gy7v-pa389
24,Stainless Steel,SS316H,H,,V87210,0.058,0.46,1.43,0.026,0.011,13.9,16.7,2.84,0,0,0.04,64.44,0,0,0.06,0,0,0,0,0,0,0,0.03,0,0,0,,,Thermal Treatment,,1025,0.5,Water Quenched,,,,15,,,No,,Plate,Flat,Sub-Size,Uniaxial,22.2,0.375,,5.59,unnotched,3.971377459749553,0.06708407871198568,Constant Stress,143.523,700,3930.448774,,,,,,,Figure 3a,579,URL: https://inis.iaea.org/records/7gy7v-pa389
24,Stainless Steel,SS316H,H,,V87210,0.058,0.46,1.43,0.026,0.011,13.9,16.7,2.84,0,0,0.04,64.44,0,0,0.06,0,0,0,0,0,0,0,0.03,0,0,0,,,Thermal Treatment,,1025,0.5,Water Quenched,,,,15,,,No,,Plate,Flat,Sub-Size,Uniaxial,22.2,0.375,,5.59,unnotched,3.971377459749553,0.06708407871198568,Constant Stress,124.481,700,4056.690088,,,,,,,Figure 3a,580,URL: https://inis.iaea.org/records/7gy7v-pa389
24,Stainless Steel,SS316H,H,,V87210,0.058,0.46,1.43,0.026,0.011,13.9,16.7,2.84,0,0,0.04,64.44,0,0,0.06,0,0,0,0,0,0,0,0.03,0,0,0,,,Thermal Treatment,,1025,0.5,Water Quenched,,,,15,,,No,,Plate,Flat,Sub-Size,Uniaxial,22.2,0.375,,5.59,unnotched,3.971377459749553,0.06708407871198568,Constant Stress,99.418,700,4416.639926,,,,,,,Figure 3a,581,URL: https://inis.iaea.org/records/7gy7v-pa389
24,Stainless Steel,SS316H,H,,V87210,0.058,0.46,1.43,0.026,0.011,13.9,16.7,2.84,0,0,0.04,64.44,0,0,0.06,0,0,0,0,0,0,0,0.03,0,0,0,,,Thermal Treatment,,1025,0.5,Water Quenched,,,,15,,,No,,Plate,Flat,Sub-Size,Uniaxial,22.2,0.375,,5.59,unnotched,3.971377459749553,0.06708407871198568,Constant Stress,108.034,700,6444.071944,,,,,,,Figure 3a,582,URL: https://inis.iaea.org/records/7gy7v-pa389
24,Stainless Steel,SS316H,H,,V87210,0.058,0.46,1.43,0.026,0.011,13.9,16.7,2.84,0,0,0.04,64.44,0,0,0.06,0,0,0,0,0,0,0,0.03,0,0,0,,,Thermal Treatment,,1025,0.5,Water Quenched,,,,15,,,No,,Plate,Flat,Sub-Size,Uniaxial,22.2,0.375,,5.59,unnotched,3.971377459749553,0.06708407871198568,Constant Stress,123.567,700,8242.213399,,,,,,,Figure 3a,583,URL: https://inis.iaea.org/records/7gy7v-pa389
24,Stainless Steel,SS316H,H,,V87210,0.058,0.46,1.43,0.026,0.011,13.9,16.7,2.84,0,0,0.04,64.44,0,0,0.06,0,0,0,0,0,0,0,0.03,0,0,0,,,Thermal Treatment,,1025,0.5,Water Quenched,,,,15,,,No,,Plate,Flat,Sub-Size,Uniaxial,22.2,0.375,,5.59,unnotched,3.971377459749553,0.06708407871198568,Constant Stress,120.997,700,9835.686808,,,,,,,Figure 3a,584,URL: https://inis.iaea.org/records/7gy7v-pa389
24,Stainless Steel,SS316H,H,,V87210,0.058,0.46,1.43,0.026,0.011,13.9,16.7,2.84,0,0,0.04,64.44,0,0,0.06,0,0,0,0,0,0,0,0.03,0,0,0,,,Thermal Treatment,,1025,0.5,Water Quenched,,,,15,,,No,,Plate,Flat,Sub-Size,Uniaxial,22.2,0.375,,5.59,unnotched,3.971377459749553,0.06708407871198568,Constant Stress,85.607,700,11974.21326,,,,,,,Figure 3a,585,URL: https://inis.iaea.org/records/7gy7v-pa389
24,Stainless Steel,SS316H,H,,V87210,0.058,0.46,1.43,0.026,0.011,13.9,16.7,2.84,0,0,0.04,64.44,0,0,0.06,0,0,0,0,0,0,0,0.03,0,0,0,,,Thermal Treatment,,1025,0.5,Water Quenched,,,,15,,,No,,Plate,Flat,Sub-Size,Uniaxial,22.2,0.375,,5.59,unnotched,3.971377459749553,0.06708407871198568,Constant Stress,97.254,700,13134.84591,,,,,,,Figure 3a,586,URL: https://inis.iaea.org/records/7gy7v-pa389
24,Stainless Steel,SS316H,H,,V87210,0.058,0.46,1.43,0.026,0.011,13.9,16.7,2.84,0,0,0.04,64.44,0,0,0.06,0,0,0,0,0,0,0,0.03,0,0,0,,,Thermal Treatment,,1025,0.5,Water Quenched,,,,15,,,No,,Plate,Flat,Sub-Size,Uniaxial,22.2,0.375,,5.59,unnotched,3.971377459749553,0.06708407871198568,Constant Stress,91.088,700,14906.90478,,,,,,,Figure 3a,587,URL: https://inis.iaea.org/records/7gy7v-pa389
24,Stainless Steel,SS316H,H,,V87210,0.058,0.46,1.43,0.026,0.011,13.9,16.7,2.84,0,0,0.04,64.44,0,0,0.06,0,0,0,0,0,0,0,0.03,0,0,0,,,Thermal Treatment,,1025,0.5,Water Quenched,,,,15,,,No,,Plate,Flat,Sub-Size,Uniaxial,22.2,0.375,,5.59,unnotched,3.971377459749553,0.06708407871198568,Constant Stress,106.517,700,25741.91621,,,,,,,Figure 3a,588,URL: https://inis.iaea.org/records/7gy7v-pa389
24,Stainless Steel,SS316H,H,,V87210,0.058,0.46,1.43,0.026,0.011,13.9,16.7,2.84,0,0,0.04,64.44,0,0,0.06,0,0,0,0,0,0,0,0.03,0,0,0,,,Thermal Treatment,,1025,0.5,Water Quenched,,,,15,,,No,,Plate,Flat,Sub-Size,Uniaxial,22.2,0.375,,5.59,unnotched,3.971377459749553,0.06708407871198568,Constant Stress,91.561,700,28006.07436,,,,,,,Figure 3a,589,URL: https://inis.iaea.org/records/7gy7v-pa389
