Repository: avakanski/Dataset-of-Creep-Properties-for-Nuclear-Structural-Materials

# Dataset of Creep Properties for Nuclear Structural Materials

Authors: Isshu Lee, John W. Merickel, Boopathy Kombaiah, Yalei Tang, Fei Xu, Rongjie Song, Aleksandar Vakanski

The dataset contains records of creep tests of nuclear structural materials. As advanced nuclear reactor designs move towards higher operating temperatures, creep research has become increasingly important. The focus is on understanding the influence of specimen size on creep properties, including the relationship between sub-sized and standard-sized specimen behavior under irradiation constraints. The dataset was curated from 54 peer-reviewed sources through an extensive literature review.

File: Creep_Data.csv (part 6 of 14)
,Material Class,,,,"Composition, wt.%",,,,,,,,,,,,,,,,,,,,,,,,,,,Treatment,,,,,,,,,,,Irradiation Conditions,,,,Specimen Dimensions,,,,,,,,,,,Creep properties,,,,,,,,,,,,
Reference,Alloy Group,Alloy Designation,Alloy Grade,Class,Heat,"C, wt.%","Si, wt.%","Mn, wt.%","P, wt.%","S, wt.%","Ni, wt.%","Cr, wt.%","Mo, wt.%","Al, wt.%","N, wt.%","Ti, wt.%","Fe, wt.%","Nb, wt.%","B, wt.%","Cu, wt.%","V, wt.%","Mg, wt.%","Y, wt.%","Zr, wt.%","Zn, wt.%","W, wt.%","Sn, wt.%","Co, wt.%","O, wt.%","Ta, wt.%","H, wt.%",Manufacturing,Treatment,Treatment categories,"Treatment temperature, C","Post treatment temperature, C","Post treatment time, h",Cooling,Finishing process,Microstructure,Morphology,Grain size (μm),Irradiation Dose,Irradiation Temperature,Irradiated Specimen,Irradiation Time (h),Specimen Stock Type,Specimen Shape,Specimen Size,Creep Test Type,Length (mm),Thickness (mm),Fillet radius R (mm),Width (mm),Notch,Aspect ratio (L/w),Aspect ratio (t/w),Creep Test Type,Stress (Mpa),Temperature of Creep Test (C),Creep Rupture Life (h),Minimum Creep Rate (%/h),Strain to Rupture (%),Reduction of Area (%),Time (h),Strain (%),Vacuum,Comments and Notes,Sample Identiefiers,Source
24,Stainless Steel,SS316H,H,,V87210,0.058,0.46,1.43,0.026,0.011,13.9,16.7,2.84,0,0,0.04,64.44,0,0,0.06,0,0,0,0,0,0,0,0.03,0,0,0,,,Thermal Treatment,,1025,0.5,Water Quenched,,,,15,,,No,,Plate,Flat,Sub-Size,Uniaxial,22.2,0.375,,5.59,unnotched,3.971377459749553,0.06708407871198568,Constant Stress,71.785,700,53629.92199,,,,,,,Figure 3a,590,URL: https://inis.iaea.org/records/7gy7v-pa389
24,Stainless Steel,SS316H,H,,V87210,0.058,0.46,1.43,0.026,0.011,13.9,16.7,2.84,0,0,0.04,64.44,0,0,0.06,0,0,0,0,0,0,0,0.03,0,0,0,,,Thermal Treatment,,1025,0.5,Water Quenched,,,,15,,,No,,Plate,Flat,Sub-Size,Uniaxial,22.2,0.375,,5.59,unnotched,3.971377459749553,0.06708407871198568,Constant Stress,368.34,600,58.1944296748665,,,,,,,Figure 3c,591,URL: https://inis.iaea.org/records/7gy7v-pa389
24,Stainless Steel,SS316H,H,,V87210,0.058,0.46,1.43,0.026,0.011,13.9,16.7,2.84,0,0,0.04,64.44,0,0,0.06,0,0,0,0,0,0,0,0.03,0,0,0,,,Thermal Treatment,,1025,0.5,Water Quenched,,,,15,,,No,,Plate,Flat,Sub-Size,Uniaxial,22.2,0.375,,5.59,unnotched,3.971377459749553,0.06708407871198568,Constant Stress,329.03,600,413.963585020784,,,,,,,Figure 3c,592,URL: https://inis.iaea.org/records/7gy7v-pa389
24,Stainless Steel,SS316H,H,,V87210,0.058,0.46,1.43,0.026,0.011,13.9,16.7,2.84,0,0,0.04,64.44,0,0,0.06,0,0,0,0,0,0,0,0.03,0,0,0,,,Thermal Treatment,,1025,0.5,Water Quenched,,,,15,,,No,,Plate,Flat,Sub-Size,Uniaxial,22.2,0.375,,5.59,unnotched,3.971377459749553,0.06708407871198568,Constant Stress,335.27,600,746.822032486825,,,,,,,Figure 3c,593,URL: https://inis.iaea.org/records/7gy7v-pa389
24,Stainless Steel,SS316H,H,,V87210,0.058,0.46,1.43,0.026,0.011,13.9,16.7,2.84,0,0,0.04,64.44,0,0,0.06,0,0,0,0,0,0,0,0.03,0,0,0,,,Thermal Treatment,,1025,0.5,Water Quenched,,,,15,,,No,,Plate,Flat,Sub-Size,Uniaxial,22.2,0.375,,5.59,unnotched,3.971377459749553,0.06708407871198568,Constant Stress,306.47,600,1299.70417547667,,,,,,,Figure 3c,594,URL: https://inis.iaea.org/records/7gy7v-pa389
24,Stainless Steel,SS316H,H,,V87210,0.058,0.46,1.43,0.026,0.011,13.9,16.7,2.84,0,0,0.04,64.44,0,0,0.06,0,0,0,0,0,0,0,0.03,0,0,0,,,Thermal Treatment,,1025,0.5,Water Quenched,,,,15,,,No,,Plate,Flat,Sub-Size,Uniaxial,22.2,0.375,,5.59,unnotched,3.971377459749553,0.06708407871198568,Constant Stress,269.2,600,1970.68856783445,,,,,,,Figure 3c,595,URL: https://inis.iaea.org/records/7gy7v-pa389
24,Stainless Steel,SS316H,H,,V87210,0.058,0.46,1.43,0.026,0.011,13.9,16.7,2.84,0,0,0.04,64.44,0,0,0.06,0,0,0,0,0,0,0,0.03,0,0,0,,,Thermal Treatment,,1025,0.5,Water Quenched,,,,15,,,No,,Plate,Flat,Sub-Size,Uniaxial,22.2,0.375,,5.59,unnotched,3.971377459749553,0.06708407871198568,Constant Stress,311.03,600,2025.27629686159,,,,,,,Figure 3c,596,URL: https://inis.iaea.org/records/7gy7v-pa389
24,Stainless Steel,SS316H,H,,V87210,0.058,0.46,1.43,0.026,0.011,13.9,16.7,2.84,0,0,0.04,64.44,0,0,0.06,0,0,0,0,0,0,0,0.03,0,0,0,,,Thermal Treatment,,1025,0.5,Water Quenched,,,,15,,,No,,Plate,Flat,Sub-Size,Uniaxial,22.2,0.375,,5.59,unnotched,3.971377459749553,0.06708407871198568,Constant Stress,279.04,600,10608.6607368538,,,,,,,Figure 3c,597,URL: https://inis.iaea.org/records/7gy7v-pa389
24,Stainless Steel,SS316H,H,,V87210,0.058,0.46,1.43,0.026,0.011,13.9,16.7,2.84,0,0,0.04,64.44,0,0,0.06,0,0,0,0,0,0,0,0.03,0,0,0,,,Thermal Treatment,,1025,0.5,Water Quenched,,,,15,,,No,,Plate,Flat,Sub-Size,Uniaxial,22.2,0.375,,5.59,unnotched,3.971377459749553,0.06708407871198568,Constant Stress,239.21,600,14830.145397844,,,,,,,Figure 3c,598,URL: https://inis.iaea.org/records/7gy7v-pa389
24,Stainless Steel,SS316H,H,,V87210,0.058,0.46,1.43,0.026,0.011,13.9,16.7,2.84,0,0,0.04,64.44,0,0,0.06,0,0,0,0,0,0,0,0.03,0,0,0,,,Thermal Treatment,,1025,0.5,Water Quenched,,,,15,,,No,,Plate,Flat,Sub-Size,Uniaxial,22.2,0.375,,5.59,unnotched,3.971377459749553,0.06708407871198568,Constant Stress,234.42,600,21403.8611876644,,,,,,,Figure 3c,599,URL: https://inis.iaea.org/records/7gy7v-pa389
24,Stainless Steel,SS316H,H,,V87210,0.058,0.46,1.43,0.026,0.011,13.9,16.7,2.84,0,0,0.04,64.44,0,0,0.06,0,0,0,0,0,0,0,0.03,0,0,0,,,Thermal Treatment,,1025,0.5,Water Quenched,,,,15,,,No,,Plate,Flat,Sub-Size,Uniaxial,22.2,0.375,,5.59,unnotched,3.971377459749553,0.06708407871198568,Constant Stress,190.95,600,25533.8386304959,,,,,,,Figure 3c,600,URL: https://inis.iaea.org/records/7gy7v-pa389
24,Stainless Steel,SS316H,H,,V87210,0.058,0.46,1.43,0.026,0.011,13.9,16.7,2.84,0,0,0.04,64.44,0,0,0.06,0,0,0,0,0,0,0,0.03,0,0,0,,,Thermal Treatment,,1025,0.5,Water Quenched,,,,15,,,No,,Plate,Flat,Sub-Size,Uniaxial,22.2,0.375,,5.59,unnotched,3.971377459749553,0.06708407871198568,Constant Stress,190.03,600,36319.3290429437,,,,,,,Figure 3c,601,URL: https://inis.iaea.org/records/7gy7v-pa389
24,Stainless Steel,SS316H,H,,V87210,0.058,0.46,1.43,0.026,0.011,13.9,16.7,2.84,0,0,0.04,64.44,0,0,0.06,0,0,0,0,0,0,0,0.03,0,0,0,,,Thermal Treatment,,1025,0.5,Water Quenched,,,,15,,,No,,Plate,Flat,Sub-Size,Uniaxial,22.2,0.375,,5.59,unnotched,3.971377459749553,0.06708407871198568,Constant Stress,284.42,650,293.250500057931,,,,,,,Figure 3b,602,URL: https://inis.iaea.org/records/7gy7v-pa389
24,Stainless Steel,SS316H,H,,V87210,0.058,0.46,1.43,0.026,0.011,13.9,16.7,2.84,0,0,0.04,64.44,0,0,0.06,0,0,0,0,0,0,0,0.03,0,0,0,,,Thermal Treatment,,1025,0.5,Water Quenched,,,,15,,,No,,Plate,Flat,Sub-Size,Uniaxial,22.2,0.375,,5.59,unnotched,3.971377459749553,0.06708407871198568,Constant Stress,283.73,650,431.297518924764,,,,,,,Figure 3b,603,URL: https://inis.iaea.org/records/7gy7v-pa389
24,Stainless Steel,SS316H,H,,V87210,0.058,0.46,1.43,0.026,0.011,13.9,16.7,2.84,0,0,0.04,64.44,0,0,0.06,0,0,0,0,0,0,0,0.03,0,0,0,,,Thermal Treatment,,1025,0.5,Water Quenched,,,,15,,,No,,Plate,Flat,Sub-Size,Uniaxial,22.2,0.375,,5.59,unnotched,3.971377459749553,0.06708407871198568,Constant Stress,251.13,650,453.320842999719,,,,,,,Figure 3b,604,URL: https://inis.iaea.org/records/7gy7v-pa389
24,Stainless Steel,SS316H,H,,V87210,0.058,0.46,1.43,0.026,0.011,13.9,16.7,2.84,0,0,0.04,64.44,0,0,0.06,0,0,0,0,0,0,0,0.03,0,0,0,,,Thermal Treatment,,1025,0.5,Water Quenched,,,,15,,,No,,Plate,Flat,Sub-Size,Uniaxial,22.2,0.375,,5.59,unnotched,3.971377459749553,0.06708407871198568,Constant Stress,249.26,650,949.387917840796,,,,,,,Figure 3b,605,URL: https://inis.iaea.org/records/7gy7v-pa389
24,Stainless Steel,SS316H,H,,V87210,0.058,0.46,1.43,0.026,0.011,13.9,16.7,2.84,0,0,0.04,64.44,0,0,0.06,0,0,0,0,0,0,0,0.03,0,0,0,,,Thermal Treatment,,1025,0.5,Water Quenched,,,,15,,,No,,Plate,Flat,Sub-Size,Uniaxial,22.2,0.375,,5.59,unnotched,3.971377459749553,0.06708407871198568,Constant Stress,312.33,650,975.735910224936,,,,,,,Figure 3b,606,URL: https://inis.iaea.org/records/7gy7v-pa389
24,Stainless Steel,SS316H,H,,V87210,0.058,0.46,1.43,0.026,0.011,13.9,16.7,2.84,0,0,0.04,64.44,0,0,0.06,0,0,0,0,0,0,0,0.03,0,0,0,,,Thermal Treatment,,1025,0.5,Water Quenched,,,,15,,,No,,Plate,Flat,Sub-Size,Uniaxial,22.2,0.375,,5.59,unnotched,3.971377459749553,0.06708407871198568,Constant Stress,268.36,650,1007.8248704533,,,,,,,Figure 3b,607,URL: https://inis.iaea.org/records/7gy7v-pa389
24,Stainless Steel,SS316H,H,,V87210,0.058,0.46,1.43,0.026,0.011,13.9,16.7,2.84,0,0,0.04,64.44,0,0,0.06,0,0,0,0,0,0,0,0.03,0,0,0,,,Thermal Treatment,,1025,0.5,Water Quenched,,,,15,,,No,,Plate,Flat,Sub-Size,Uniaxial,22.2,0.375,,5.59,unnotched,3.971377459749553,0.06708407871198568,Constant Stress,257.36,650,1392.8672861696,,,,,,,Figure 3b,608,URL: https://inis.iaea.org/records/7gy7v-pa389
24,Stainless Steel,SS316H,H,,V87210,0.058,0.46,1.43,0.026,0.011,13.9,16.7,2.84,0,0,0.04,64.44,0,0,0.06,0,0,0,0,0,0,0,0.03,0,0,0,,,Thermal Treatment,,1025,0.5,Water Quenched,,,,15,,,No,,Plate,Flat,Sub-Size,Uniaxial,22.2,0.375,,5.59,unnotched,3.971377459749553,0.06708407871198568,Constant Stress,243.17,650,2337.47712479604,,,,,,,Figure 3b,609,URL: https://inis.iaea.org/records/7gy7v-pa389
24,Stainless Steel,SS316H,H,,V87210,0.058,0.46,1.43,0.026,0.011,13.9,16.7,2.84,0,0,0.04,64.44,0,0,0.06,0,0,0,0,0,0,0,0.03,0,0,0,,,Thermal Treatment,,1025,0.5,Water Quenched,,,,15,,,No,,Plate,Flat,Sub-Size,Uniaxial,22.2,0.375,,5.59,unnotched,3.971377459749553,0.06708407871198568,Constant Stress,211.11,650,2372.68465557836,,,,,,,Figure 3b,610,URL: https://inis.iaea.org/records/7gy7v-pa389
24,Stainless Steel,SS316H,H,,V87210,0.058,0.46,1.43,0.026,0.011,13.9,16.7,2.84,0,0,0.04,64.44,0,0,0.06,0,0,0,0,0,0,0,0.03,0,0,0,,,Thermal Treatment,,1025,0.5,Water Quenched,,,,15,,,No,,Plate,Flat,Sub-Size,Uniaxial,22.2,0.375,,5.59,unnotched,3.971377459749553,0.06708407871198568,Constant Stress,210.54,650,2627.58188435729,,,,,,,Figure 3b,611,URL: https://inis.iaea.org/records/7gy7v-pa389
24,Stainless Steel,SS316H,H,,V87210,0.058,0.46,1.43,0.026,0.011,13.9,16.7,2.84,0,0,0.04,64.44,0,0,0.06,0,0,0,0,0,0,0,0.03,0,0,0,,,Thermal Treatment,,1025,0.5,Water Quenched,,,,15,,,No,,Plate,Flat,Sub-Size,Uniaxial,22.2,0.375,,5.59,unnotched,3.971377459749553,0.06708407871198568,Constant Stress,213.94,650,4431.55360621382,,,,,,,Figure 3b,612,URL: https://inis.iaea.org/records/7gy7v-pa389
24,Stainless Steel,SS316H,H,,V87210,0.058,0.46,1.43,0.026,0.011,13.9,16.7,2.84,0,0,0.04,64.44,0,0,0.06,0,0,0,0,0,0,0,0.03,0,0,0,,,Thermal Treatment,,1025,0.5,Water Quenched,,,,15,,,No,,Plate,Flat,Sub-Size,Uniaxial,22.2,0.375,,5.59,unnotched,3.971377459749553,0.06708407871198568,Constant Stress,166.57,650,9007.923246141,,,,,,,Figure 3b,613,URL: https://inis.iaea.org/records/7gy7v-pa389
24,Stainless Steel,SS316H,H,,V87210,0.058,0.46,1.43,0.026,0.011,13.9,16.7,2.84,0,0,0.04,64.44,0,0,0.06,0,0,0,0,0,0,0,0.03,0,0,0,,,Thermal Treatment,,1025,0.5,Water Quenched,,,,15,,,No,,Plate,Flat,Sub-Size,Uniaxial,22.2,0.375,,5.59,unnotched,3.971377459749553,0.06708407871198568,Constant Stress,174.72,650,11874.4661698462,,,,,,,Figure 3b,614,URL: https://inis.iaea.org/records/7gy7v-pa389
24,Stainless Steel,SS316H,H,,V87210,0.058,0.46,1.43,0.026,0.011,13.9,16.7,2.84,0,0,0.04,64.44,0,0,0.06,0,0,0,0,0,0,0,0.03,0,0,0,,,Thermal Treatment,,1025,0.5,Water Quenched,,,,15,,,No,,Plate,Flat,Sub-Size,Uniaxial,22.2,0.375,,5.59,unnotched,3.971377459749553,0.06708407871198568,Constant Stress,150.41,650,12023.2293921321,,,,,,,Figure 3b,615,URL: https://inis.iaea.org/records/7gy7v-pa389
24,Stainless Steel,SS316H,H,,V87210,0.058,0.46,1.43,0.026,0.011,13.9,16.7,2.84,0,0,0.04,64.44,0,0,0.06,0,0,0,0,0,0,0,0.03,0,0,0,,,Thermal Treatment,,1025,0.5,Water Quenched,,,,15,,,No,,Plate,Flat,Sub-Size,Uniaxial,22.2,0.375,,5.59,unnotched,3.971377459749553,0.06708407871198568,Constant Stress,155.45,650,16451.9750850858,,,,,,,Figure 3b,616,URL: https://inis.iaea.org/records/7gy7v-pa389
24,Stainless Steel,SS316H,H,,V87210,0.058,0.46,1.43,0.026,0.011,13.9,16.7,2.84,0,0,0.04,64.44,0,0,0.06,0,0,0,0,0,0,0,0.03,0,0,0,,,Thermal Treatment,,1025,0.5,Water Quenched,,,,15,,,No,,Plate,Flat,Sub-Size,Uniaxial,22.2,0.375,,5.59,unnotched,3.971377459749553,0.06708407871198568,Constant Stress,189.51,650,19101.8662305085,,,,,,,Figure 3b,617,URL: https://inis.iaea.org/records/7gy7v-pa389
24,Stainless Steel,SS316H,H,,V87210,0.058,0.46,1.43,0.026,0.011,13.9,16.7,2.84,0,0,0.04,64.44,0,0,0.06,0,0,0,0,0,0,0,0.03,0,0,0,,,Thermal Treatment,,1025,0.5,Water Quenched,,,,15,,,No,,Plate,Flat,Sub-Size,Uniaxial,22.2,0.375,,5.59,unnotched,3.971377459749553,0.06708407871198568,Constant Stress,138.61,650,31818.0387998795,,,,,,,Figure 3b,618,URL: https://inis.iaea.org/records/7gy7v-pa389
24,Stainless Steel,SS316H,H,,V87210,0.058,0.46,1.43,0.026,0.011,13.9,16.7,2.84,0,0,0.04,64.44,0,0,0.06,0,0,0,0,0,0,0,0.03,0,0,0,,,Thermal Treatment,,1025,0.5,Water Quenched,,,,15,,,No,,Plate,Flat,Sub-Size,Uniaxial,22.2,0.375,,5.59,unnotched,3.971377459749553,0.06708407871198568,Constant Stress,82.44,650,66471.5825614638,,,,,,,Figure 3b,619,URL: https://inis.iaea.org/records/7gy7v-pa389
24,Stainless Steel,SS316H,H,,V87210,0.058,0.46,1.43,0.026,0.011,13.9,16.7,2.84,0,0,0.04,64.44,0,0,0.06,0,0,0,0,0,0,0,0.03,0,0,0,,,Thermal Treatment,,1025,0.5,Water Quenched,,,,15,,,No,,Plate,Flat,Sub-Size,Uniaxial,22.2,0.375,,5.59,unnotched,3.971377459749553,0.06708407871198568,Constant Stress,370.77,550,1735.41233313837,,,,,,,Figure 3d,620,URL: https://inis.iaea.org/records/7gy7v-pa389
24,Stainless Steel,SS316H,H,,V87210,0.058,0.46,1.43,0.026,0.011,13.9,16.7,2.84,0,0,0.04,64.44,0,0,0.06,0,0,0,0,0,0,0,0.03,0,0,0,,,Thermal Treatment,,1025,0.5,Water Quenched,,,,15,,,No,,Plate,Flat,Sub-Size,Uniaxial,22.2,0.375,,5.59,unnotched,3.971377459749553,0.06708407871198568,Constant Stress,347.03,550,4390.62872027774,,,,,,,Figure 3d,621,URL: https://inis.iaea.org/records/7gy7v-pa389
24,Stainless Steel,SS316H,H,,V87210,0.058,0.46,1.43,0.026,0.011,13.9,16.7,2.84,0,0,0.04,64.44,0,0,0.06,0,0,0,0,0,0,0,0.03,0,0,0,,,Thermal Treatment,,1025,0.5,Water Quenched,,,,15,,,No,,Plate,Flat,Sub-Size,Uniaxial,22.2,0.375,,5.59,unnotched,3.971377459749553,0.06708407871198568,Constant Stress,321.8,550,6534.10979967579,,,,,,,Figure 3d,622,URL: https://inis.iaea.org/records/7gy7v-pa389
24,Stainless Steel,SS316H,H,,V87210,0.058,0.46,1.43,0.026,0.011,13.9,16.7,2.84,0,0,0.04,64.44,0,0,0.06,0,0,0,0,0,0,0,0.03,0,0,0,,,Thermal Treatment,,1025,0.5,Water Quenched,,,,15,,,No,,Plate,Flat,Sub-Size,Uniaxial,22.2,0.375,,5.59,unnotched,3.971377459749553,0.06708407871198568,Constant Stress,320.01,550,9447.25512229033,,,,,,,Figure 3d,623,URL: https://inis.iaea.org/records/7gy7v-pa389
24,Stainless Steel,SS316H,H,,V87210,0.058,0.46,1.43,0.026,0.011,13.9,16.7,2.84,0,0,0.04,64.44,0,0,0.06,0,0,0,0,0,0,0,0.03,0,0,0,,,Thermal Treatment,,1025,0.5,Water Quenched,,,,15,,,No,,Plate,Flat,Sub-Size,Uniaxial,22.2,0.375,,5.59,unnotched,3.971377459749553,0.06708407871198568,Constant Stress,293.25,550,11528.3194404393,,,,,,,Figure 3d,624,URL: https://inis.iaea.org/records/7gy7v-pa389
24,Stainless Steel,SS316H,H,,V87210,0.058,0.46,1.43,0.026,0.011,13.9,16.7,2.84,0,0,0.04,64.44,0,0,0.06,0,0,0,0,0,0,0,0.03,0,0,0,,,Thermal Treatment,,1025,0.5,Water Quenched,,,,15,,,No,,Plate,Flat,Sub-Size,Uniaxial,22.2,0.375,,5.59,unnotched,3.971377459749553,0.06708407871198568,Constant Stress,258.44,550,25265.762888013,,,,,,,Figure 3d,625,URL: https://inis.iaea.org/records/7gy7v-pa389
24,Stainless Steel,SS316H,H,,V87210,0.058,0.46,1.43,0.026,0.011,13.9,16.7,2.84,0,0,0.04,64.44,0,0,0.06,0,0,0,0,0,0,0,0.03,0,0,0,,,Thermal Treatment,,1025,0.5,Water Quenched,,,,15,,,No,,Plate,Flat,Sub-Size,Uniaxial,22.2,0.375,,5.59,unnotched,3.971377459749553,0.06708407871198568,Constant Stress,292.89,550,27433.5261614625,,,,,,,Figure 3d,626,URL: https://inis.iaea.org/records/7gy7v-pa389
24,Stainless Steel,SS316H,H,,V87210,0.058,0.46,1.43,0.026,0.011,13.9,16.7,2.84,0,0,0.04,64.44,0,0,0.06,0,0,0,0,0,0,0,0.03,0,0,0,,,Thermal Treatment,,1025,0.5,Water Quenched,,,,15,,,No,,Plate,Flat,Sub-Size,Uniaxial,22.2,0.375,,5.59,unnotched,3.971377459749553,0.06708407871198568,Constant Stress,256.71,550,38117.8311251998,,,,,,,Figure 3d,627,URL: https://inis.iaea.org/records/7gy7v-pa389
24,Stainless Steel,SS316H,H,,V87210,0.058,0.46,1.43,0.026,0.011,13.9,16.7,2.84,0,0,0.04,64.44,0,0,0.06,0,0,0,0,0,0,0,0.03,0,0,0,,,Thermal Treatment,,1025,0.5,Water Quenched,,,,15,,,No,,Plate,Flat,Sub-Size,Uniaxial,22.2,0.375,,5.59,unnotched,3.971377459749553,0.06708407871198568,Constant Stress,69.222,700,,0.00332132991319313,,,,,,Figure 3a,628,URL: https://inis.iaea.org/records/7gy7v-pa389
24,Stainless Steel,SS316H,H,,V87210,0.058,0.46,1.43,0.026,0.011,13.9,16.7,2.84,0,0,0.04,64.44,0,0,0.06,0,0,0,0,0,0,0,0.03,0,0,0,,,Thermal Treatment,,1025,0.5,Water Quenched,,,,15,,,No,,Plate,Flat,Sub-Size,Uniaxial,22.2,0.375,,5.59,unnotched,3.971377459749553,0.06708407871198568,Constant Stress,93.022,700,,0.00712233256333361,,,,,,Figure 3a,629,URL: https://inis.iaea.org/records/7gy7v-pa389
24,Stainless Steel,SS316H,H,,V87210,0.058,0.46,1.43,0.026,0.011,13.9,16.7,2.84,0,0,0.04,64.44,0,0,0.06,0,0,0,0,0,0,0,0.03,0,0,0,,,Thermal Treatment,,1025,0.5,Water Quenched,,,,15,,,No,,Plate,Flat,Sub-Size,Uniaxial,22.2,0.375,,5.59,unnotched,3.971377459749553,0.06708407871198568,Constant Stress,83.017,700,,0.00922433664538893,,,,,,Figure 3a,630,URL: https://inis.iaea.org/records/7gy7v-pa389
24,Stainless Steel,SS316H,H,,V87210,0.058,0.46,1.43,0.026,0.011,13.9,16.7,2.84,0,0,0.04,64.44,0,0,0.06,0,0,0,0,0,0,0,0.03,0,0,0,,,Thermal Treatment,,1025,0.5,Water Quenched,,,,15,,,No,,Plate,Flat,Sub-Size,Uniaxial,22.2,0.375,,5.59,unnotched,3.971377459749553,0.06708407871198568,Constant Stress,96.776,700,,0.00970727184108096,,,,,,Figure 3a,631,URL: https://inis.iaea.org/records/7gy7v-pa389
24,Stainless Steel,SS316H,H,,V87210,0.058,0.46,1.43,0.026,0.011,13.9,16.7,2.84,0,0,0.04,64.44,0,0,0.06,0,0,0,0,0,0,0,0.03,0,0,0,,,Thermal Treatment,,1025,0.5,Water Quenched,,,,15,,,No,,Plate,Flat,Sub-Size,Uniaxial,22.2,0.375,,5.59,unnotched,3.971377459749553,0.06708407871198568,Constant Stress,105.275,700,,0.0127192332751213,,,,,,Figure 3a,632,URL: https://inis.iaea.org/records/7gy7v-pa389
24,Stainless Steel,SS316H,H,,V87210,0.058,0.46,1.43,0.026,0.011,13.9,16.7,2.84,0,0,0.04,64.44,0,0,0.06,0,0,0,0,0,0,0,0.03,0,0,0,,,Thermal Treatment,,1025,0.5,Water Quenched,,,,15,,,No,,Plate,Flat,Sub-Size,Uniaxial,22.2,0.375,,5.59,unnotched,3.971377459749553,0.06708407871198568,Constant Stress,120.909,700,,0.0174850333695738,,,,,,Figure 3a,633,URL: https://inis.iaea.org/records/7gy7v-pa389
24,Stainless Steel,SS316H,H,,V87210,0.058,0.46,1.43,0.026,0.011,13.9,16.7,2.84,0,0,0.04,64.44,0,0,0.06,0,0,0,0,0,0,0,0.03,0,0,0,,,Thermal Treatment,,1025,0.5,Water Quenched,,,,15,,,No,,Plate,Flat,Sub-Size,Uniaxial,22.2,0.375,,5.59,unnotched,3.971377459749553,0.06708407871198568,Constant Stress,128.776,700,,0.0295654153825747,,,,,,Figure 3a,634,URL: https://inis.iaea.org/records/7gy7v-pa389
24,Stainless Steel,SS316H,H,,V87210,0.058,0.46,1.43,0.026,0.011,13.9,16.7,2.84,0,0,0.04,64.44,0,0,0.06,0,0,0,0,0,0,0,0.03,0,0,0,,,Thermal Treatment,,1025,0.5,Water Quenched,,,,15,,,No,,Plate,Flat,Sub-Size,Uniaxial,22.2,0.375,,5.59,unnotched,3.971377459749553,0.06708407871198568,Constant Stress,160.279,700,,0.0420061181949277,,,,,,Figure 3a,635,URL: https://inis.iaea.org/records/7gy7v-pa389
24,Stainless Steel,SS316H,H,,V87210,0.058,0.46,1.43,0.026,0.011,13.9,16.7,2.84,0,0,0.04,64.44,0,0,0.06,0,0,0,0,0,0,0,0.03,0,0,0,,,Thermal Treatment,,1025,0.5,Water Quenched,,,,15,,,No,,Plate,Flat,Sub-Size,Uniaxial,22.2,0.375,,5.59,unnotched,3.971377459749553,0.06708407871198568,Constant Stress,168.374,700,,0.0731487675437782,,,,,,Figure 3a,636,URL: https://inis.iaea.org/records/7gy7v-pa389
24,Stainless Steel,SS316H,H,,V87210,0.058,0.46,1.43,0.026,0.011,13.9,16.7,2.84,0,0,0.04,64.44,0,0,0.06,0,0,0,0,0,0,0,0.03,0,0,0,,,Thermal Treatment,,1025,0.5,Water Quenched,,,,15,,,No,,Plate,Flat,Sub-Size,Uniaxial,22.2,0.375,,5.59,unnotched,3.971377459749553,0.06708407871198568,Constant Stress,169.547,700,,0.0918801746788607,,,,,,Figure 3a,637,URL: https://inis.iaea.org/records/7gy7v-pa389
25,Stainless Steel,SS316,,,,,,,,,,,,,,,,,,,,,,,,,,,,,,,,,,,,,,,,,,,No,,ring,Circular,Sub-Size,Small Ring Test,12.5,0.5,,,unnotched,,,Constant Stress,654.85,600,,2.8e-06,,,,,,Figure 7,638,DOI: https://doi.org/10.1016/j.jmrt.2023.04.066
25,Stainless Steel,SS316,,,,,,,,,,,,,,,,,,,,,,,,,,,,,,,,,,,,,,,,,,,No,,ring,Circular,Sub-Size,Small Ring Test,12.5,0.5,,,unnotched,,,Constant Stress,674.24,600,,5.8e-06,,,,,,Figure 7,639,DOI: https://doi.org/10.1016/j.jmrt.2023.04.066
25,Stainless Steel,SS316,,,,,,,,,,,,,,,,,,,,,,,,,,,,,,,,,,,,,,,,,,,No,,ring,Circular,Sub-Size,Small Ring Test,12.5,0.5,,,unnotched,,,Constant Stress,693.03,600,,1.8e-05,,,,,,Figure 7,640,DOI: https://doi.org/10.1016/j.jmrt.2023.04.066
25,Stainless Steel,SS316,,,,,,,,,,,,,,,,,,,,,,,,,,,,,,,,,,,,,,,,,,,No,,ring,Circular,Sub-Size,Small Ring Test,12.5,0.5,,,unnotched,,,Constant Stress,694.33,600,,2.2e-05,,,,,,Figure 7,641,DOI: https://doi.org/10.1016/j.jmrt.2023.04.066
25,Stainless Steel,SS316,,,,,,,,,,,,,,,,,,,,,,,,,,,,,,,,,,,,,,,,,,,No,,ring,Circular,Sub-Size,Small Ring Test,12.5,0.5,,,unnotched,,,Constant Stress,711.8,600,,4.8e-05,,,,,,Figure 7,642,DOI: https://doi.org/10.1016/j.jmrt.2023.04.066
25,Stainless Steel,SS316,,,,,,,,,,,,,,,,,,,,,,,,,,,,,,,,,,,,,,,,,,,No,,ring,Circular,Sub-Size,Small Ring Test,12.5,0.5,,,unnotched,,,Constant Stress,712.4,600,,3.1e-05,,,,,,Figure 7,643,DOI: https://doi.org/10.1016/j.jmrt.2023.04.066
25,Stainless Steel,SS316,,,,,,,,,,,,,,,,,,,,,,,,,,,,,,,,,,,,,,,,,,,No,,ring,Circular,Sub-Size,Small Ring Test,12.5,0.5,,,unnotched,,,Constant Stress,727.98,600,,0.00011,,,,,,Figure 7,644,DOI: https://doi.org/10.1016/j.jmrt.2023.04.066
25,Stainless Steel,SS316,,,,,,,,,,,,,,,,,,,,,,,,,,,,,,,,,,,,,,,,,,,No,,ring,Circular,Sub-Size,Small Ring Test,12.5,0.5,,,unnotched,,,Constant Stress,741.56,600,,0.00021,,,,,,Figure 7,645,DOI: https://doi.org/10.1016/j.jmrt.2023.04.066
26,RPV,A508/A533,,,16567,0.18,0.22,1.43,0.006,0.001,0.62,0.18,0.51,0.025,0,0,96.7148,0.001,0.0002,0.11,0.002,0,0,0,0,0,0,0,0,0,0,Industeel France Division of Arcelor Mittal,Stress-Relieving ,Thermal Treatment,,607,20,Air Cooled,,Fine Bainite,,50,,,No,,Rod,Cylindrical,Sub-Size,Uniaxial,19.05,6.35,1.6,,unnotched,,,Constant Stress,552.021,350,52,,6.15,,,,No,Fatigue triangle waveform,646,URL: https://inldigitallibrary.inl.gov/sites/sti/sti/6269576.pdf
26,RPV,A508/A533,,,16567,0.18,0.22,1.43,0.006,0.001,0.62,0.18,0.51,0.025,0,0,96.7148,0.001,0.0002,0.11,0.002,0,0,0,0,0,0,0,0,0,0,Industeel France Division of Arcelor Mittal,Stress-Relieving ,Thermal Treatment,,607,20,Air Cooled,,Fine Bainite,,50,,,No,,Rod,Cylindrical,Sub-Size,Uniaxial,19.05,6.35,1.6,,unnotched,,,Constant Stress,517.022,371,146.3,,9.53,,,,No,Fatigue triangle waveform,647,URL: https://inldigitallibrary.inl.gov/sites/sti/sti/6269576.pdf
26,RPV,A508/A533,,,16567,0.18,0.22,1.43,0.006,0.001,0.62,0.18,0.51,0.025,0,0,96.7148,0.001,0.0002,0.11,0.002,0,0,0,0,0,0,0,0,0,0,Industeel France Division of Arcelor Mittal,Stress-Relieving ,Thermal Treatment,,607,20,Air Cooled,,Fine Bainite,,50,,,No,,Rod,Cylindrical,Sub-Size,Uniaxial,19.05,6.35,1.6,,unnotched,,,Constant Stress,517.022,371,181,,8.31,,,,No,Fatigue triangle waveform,648,URL: https://inldigitallibrary.inl.gov/sites/sti/sti/6269576.pdf
26,RPV,A508/A533,,,16567,0.18,0.22,1.43,0.006,0.001,0.62,0.18,0.51,0.025,0,0,96.7148,0.001,0.0002,0.11,0.002,0,0,0,0,0,0,0,0,0,0,Industeel France Division of Arcelor Mittal,Stress-Relieving ,Thermal Treatment,,607,20,Air Cooled,,Fine Bainite,,50,,,No,,Rod,Cylindrical,Sub-Size,Uniaxial,19.05,6.35,1.6,,unnotched,,,Constant Stress,483.015,390,363.9,,14.91,,,,No,Fatigue triangle waveform,649,URL: https://inldigitallibrary.inl.gov/sites/sti/sti/6269576.pdf
26,RPV,A508/A533,,,16567,0.18,0.22,1.43,0.006,0.001,0.62,0.18,0.51,0.025,0,0,96.7148,0.001,0.0002,0.11,0.002,0,0,0,0,0,0,0,0,0,0,Industeel France Division of Arcelor Mittal,Stress-Relieving ,Thermal Treatment,,607,20,Air Cooled,,Fine Bainite,,50,,,No,,Rod,Cylindrical,Sub-Size,Uniaxial,19.05,6.35,1.6,,unnotched,,,Constant Stress,483.015,390,179.1,,12.15,,,,No,Fatigue triangle waveform,650,URL: https://inldigitallibrary.inl.gov/sites/sti/sti/6269576.pdf
26,RPV,A508/A533,,,16567,0.18,0.22,1.43,0.006,0.001,0.62,0.18,0.51,0.025,0,0,96.7148,0.001,0.0002,0.11,0.002,0,0,0,0,0,0,0,0,0,0,Industeel France Division of Arcelor Mittal,Stress-Relieving ,Thermal Treatment,,607,20,Air Cooled,,Fine Bainite,,50,,,No,,Rod,Cylindrical,Sub-Size,Uniaxial,19.05,6.35,1.6,,unnotched,,,Constant Stress,552.021,350,0.1,,3.3,,,,No,Fatigue trapzoidal waveform hold time 10 min,651,URL: https://inldigitallibrary.inl.gov/sites/sti/sti/6269576.pdf
26,RPV,A508/A533,,,16567,0.18,0.22,1.43,0.006,0.001,0.62,0.18,0.51,0.025,0,0,96.7148,0.001,0.0002,0.11,0.002,0,0,0,0,0,0,0,0,0,0,Industeel France Division of Arcelor Mittal,Stress-Relieving ,Thermal Treatment,,607,20,Air Cooled,,Fine Bainite,,50,,,No,,Rod,Cylindrical,Sub-Size,Uniaxial,19.05,6.35,1.6,,unnotched,,,Constant Stress,517.022,371,31.7,,8.41,,,,No,Fatigue trapzoidal waveform hold time 10 min,652,URL: https://inldigitallibrary.inl.gov/sites/sti/sti/6269576.pdf
26,RPV,A508/A533,,,16567,0.18,0.22,1.43,0.006,0.001,0.62,0.18,0.51,0.025,0,0,96.7148,0.001,0.0002,0.11,0.002,0,0,0,0,0,0,0,0,0,0,Industeel France Division of Arcelor Mittal,Stress-Relieving ,Thermal Treatment,,607,20,Air Cooled,,Fine Bainite,,50,,,No,,Rod,Cylindrical,Sub-Size,Uniaxial,19.05,6.35,1.6,,unnotched,,,Constant Stress,483.015,390,85.9,,11.82,,,,No,Fatigue trapzoidal waveform hold time 10 min,653,URL: https://inldigitallibrary.inl.gov/sites/sti/sti/6269576.pdf
26,RPV,A508/A533,,,16567,0.18,0.22,1.43,0.006,0.001,0.62,0.18,0.51,0.025,0,0,96.7148,0.001,0.0002,0.11,0.002,0,0,0,0,0,0,0,0,0,0,Industeel France Division of Arcelor Mittal,Stress-Relieving ,Thermal Treatment,,607,20,Air Cooled,,Fine Bainite,,50,,,No,,Rod,Cylindrical,Sub-Size,Uniaxial,19.05,6.35,1.6,,unnotched,,,Constant Stress,483.015,390,77.8,,10.55,,,,No,Fatigue trapzoidal waveform hold time 10 min,654,URL: https://inldigitallibrary.inl.gov/sites/sti/sti/6269576.pdf
26,RPV,A508/A533,,,16567,0.18,0.22,1.43,0.006,0.001,0.62,0.18,0.51,0.025,0,0,96.7148,0.001,0.0002,0.11,0.002,0,0,0,0,0,0,0,0,0,0,Industeel France Division of Arcelor Mittal,Stress-Relieving ,Thermal Treatment,,607,20,Air Cooled,,Fine Bainite,,50,,,No,,Rod,Cylindrical,Sub-Size,Uniaxial,19.05,6.35,1.6,,unnotched,,,Constant Stress,517.022,371,5.8,,8.71,,,,No,Fatigue trapzoidal waveform hold time 30 min,655,URL: https://inldigitallibrary.inl.gov/sites/sti/sti/6269576.pdf
26,RPV,A508/A533,,,16567,0.18,0.22,1.43,0.006,0.001,0.62,0.18,0.51,0.025,0,0,96.7148,0.001,0.0002,0.11,0.002,0,0,0,0,0,0,0,0,0,0,Industeel France Division of Arcelor Mittal,Stress-Relieving ,Thermal Treatment,,607,20,Air Cooled,,Fine Bainite,,50,,,No,,Rod,Cylindrical,Sub-Size,Uniaxial,19.05,6.35,1.6,,unnotched,,,Constant Stress,517.022,371,2.4,,7.51,,,,No,Fatigue trapzoidal waveform hold time 30 min,656,URL: https://inldigitallibrary.inl.gov/sites/sti/sti/6269576.pdf
26,RPV,A508/A533,,,16567,0.18,0.22,1.43,0.006,0.001,0.62,0.18,0.51,0.025,0,0,96.7148,0.001,0.0002,0.11,0.002,0,0,0,0,0,0,0,0,0,0,Industeel France Division of Arcelor Mittal,Stress-Relieving ,Thermal Treatment,,607,20,Air Cooled,,Fine Bainite,,50,,,No,,Rod,Cylindrical,Sub-Size,Uniaxial,19.05,6.35,1.6,,unnotched,,,Constant Stress,483.015,390,22,,11.54,,,,No,Fatigue trapzoidal waveform hold time 30 min,657,URL: https://inldigitallibrary.inl.gov/sites/sti/sti/6269576.pdf
26,RPV,A508/A533,,,16567,0.18,0.22,1.43,0.006,0.001,0.62,0.18,0.51,0.025,0,0,96.7148,0.001,0.0002,0.11,0.002,0,0,0,0,0,0,0,0,0,0,Industeel France Division of Arcelor Mittal,Stress-Relieving ,Thermal Treatment,,607,20,Air Cooled,,Fine Bainite,,50,,,No,,Rod,Cylindrical,Sub-Size,Uniaxial,19.05,6.35,1.6,,unnotched,,,Constant Stress,483.015,390,26.1,,10.03,,,,No,Fatigue trapzoidal waveform hold time 30 min,658,URL: https://inldigitallibrary.inl.gov/sites/sti/sti/6269576.pdf
27,RPV,A508/A533,,,16567,0.18,0.22,1.43,0.006,0.001,0.62,0.18,0.51,0.025,0,0,96.7148,0.001,0.0002,0.11,0.002,0,0,0,0,0,0,0,0,0,0,Industeel France Division of Arcelor Mittal,Stress-Relieving ,Thermal Treatment,,607,20,Air Cooled,,Fine Bainite,,50,,,No,,Rod,Cylindrical,Sub-Size,Uniaxial,19.05,6.35,1.6,,unnotched,,,Constant Stress,524,350,9892.1,,23.2,,,,,,659,URL: https://ndmashome.inl.gov/htr/htmSite/RPV/SitePages/Fatigue%20Damaged%20Creep%20Tests.aspx
27,RPV,A508/A533,,,16567,0.18,0.22,1.43,0.006,0.001,0.62,0.18,0.51,0.025,0,0,96.7148,0.001,0.0002,0.11,0.002,0,0,0,0,0,0,0,0,0,0,Industeel France Division of Arcelor Mittal,Stress-Relieving ,Thermal Treatment,,607,20,Air Cooled,,Fine Bainite,,50,,,No,,Rod,Cylindrical,Sub-Size,Uniaxial,19.05,6.35,1.6,,unnotched,,,Constant Stress,524,350,6920.4,,16.9,,,,,,660,URL: https://ndmashome.inl.gov/htr/htmSite/RPV/SitePages/Fatigue%20Damaged%20Creep%20Tests.aspx
27,RPV,A508/A533,,,16567,0.18,0.22,1.43,0.006,0.001,0.62,0.18,0.51,0.025,0,0,96.7148,0.001,0.0002,0.11,0.002,0,0,0,0,0,0,0,0,0,0,Industeel France Division of Arcelor Mittal,Stress-Relieving ,Thermal Treatment,,607,20,Air Cooled,,Fine Bainite,,50,,,No,,Rod,Cylindrical,Sub-Size,Uniaxial,19.05,6.35,1.6,,unnotched,,,Constant Stress,483,371,4548.2,,17.3,,,,,,661,URL: https://ndmashome.inl.gov/htr/htmSite/RPV/SitePages/Fatigue%20Damaged%20Creep%20Tests.aspx
27,RPV,A508/A533,,,16567,0.18,0.22,1.43,0.006,0.001,0.62,0.18,0.51,0.025,0,0,96.7148,0.001,0.0002,0.11,0.002,0,0,0,0,0,0,0,0,0,0,Industeel France Division of Arcelor Mittal,Stress-Relieving ,Thermal Treatment,,607,20,Air Cooled,,Fine Bainite,,50,,,No,,Rod,Cylindrical,Sub-Size,Uniaxial,19.05,6.35,1.6,,unnotched,,,Constant Stress,483,371,7571,,18.6,,,,,,662,URL: https://ndmashome.inl.gov/htr/htmSite/RPV/SitePages/Fatigue%20Damaged%20Creep%20Tests.aspx
27,RPV,A508/A533,,,16567,0.18,0.22,1.43,0.006,0.001,0.62,0.18,0.51,0.025,0,0,96.7148,0.001,0.0002,0.11,0.002,0,0,0,0,0,0,0,0,0,0,Industeel France Division of Arcelor Mittal,Stress-Relieving ,Thermal Treatment,,607,20,Air Cooled,,Fine Bainite,,50,,,No,,Rod,Cylindrical,Sub-Size,Uniaxial,19.05,6.35,1.6,,unnotched,,,Constant Stress,414,427,474.7,,18,,,,,,663,URL: https://ndmashome.inl.gov/htr/htmSite/RPV/SitePages/Fatigue%20Damaged%20Creep%20Tests.aspx
27,RPV,A508/A533,,,16567,0.18,0.22,1.43,0.006,0.001,0.62,0.18,0.51,0.025,0,0,96.7148,0.001,0.0002,0.11,0.002,0,0,0,0,0,0,0,0,0,0,Industeel France Division of Arcelor Mittal,Stress-Relieving ,Thermal Treatment,,607,20,Air Cooled,,Fine Bainite,,50,,,No,,Rod,Cylindrical,Sub-Size,Uniaxial,19.05,6.35,1.6,,unnotched,,,Constant Stress,414,427,348,,13,,,,,,664,URL: https://ndmashome.inl.gov/htr/htmSite/RPV/SitePages/Fatigue%20Damaged%20Creep%20Tests.aspx
27,RPV,A508/A533,,,16567,0.18,0.22,1.43,0.006,0.001,0.62,0.18,0.51,0.025,0,0,96.7148,0.001,0.0002,0.11,0.002,0,0,0,0,0,0,0,0,0,0,Industeel France Division of Arcelor Mittal,Stress-Relieving ,Thermal Treatment,,607,20,Air Cooled,,Fine Bainite,,50,,,No,,Rod,Cylindrical,Sub-Size,Uniaxial,19.05,6.35,1.6,,unnotched,,,Constant Stress,414,427,633.9,,18.2,,,,,,665,URL: https://ndmashome.inl.gov/htr/htmSite/RPV/SitePages/Fatigue%20Damaged%20Creep%20Tests.aspx
27,RPV,A508/A533,,,16567,0.18,0.22,1.43,0.006,0.001,0.62,0.18,0.51,0.025,0,0,96.7148,0.001,0.0002,0.11,0.002,0,0,0,0,0,0,0,0,0,0,Industeel France Division of Arcelor Mittal,Stress-Relieving ,Thermal Treatment,,607,20,Air Cooled,,Fine Bainite,,50,,,No,,Rod,Cylindrical,Sub-Size,Uniaxial,19.05,6.35,1.6,,unnotched,,,Constant Stress,296,482,937.3,,16.4,,,,,,666,URL: https://ndmashome.inl.gov/htr/htmSite/RPV/SitePages/Fatigue%20Damaged%20Creep%20Tests.aspx
27,RPV,A508/A533,,,16567,0.18,0.22,1.43,0.006,0.001,0.62,0.18,0.51,0.025,0,0,96.7148,0.001,0.0002,0.11,0.002,0,0,0,0,0,0,0,0,0,0,Industeel France Division of Arcelor Mittal,Stress-Relieving ,Thermal Treatment,,607,20,Air Cooled,,Fine Bainite,,50,,,No,,Rod,Cylindrical,Sub-Size,Uniaxial,19.05,6.35,1.6,,unnotched,,,Constant Stress,296,482,827.9,,25.5,,,,,,667,URL: https://ndmashome.inl.gov/htr/htmSite/RPV/SitePages/Fatigue%20Damaged%20Creep%20Tests.aspx
27,RPV,A508/A533,,,16567,0.18,0.22,1.43,0.006,0.001,0.62,0.18,0.51,0.025,0,0,96.7148,0.001,0.0002,0.11,0.002,0,0,0,0,0,0,0,0,0,0,Industeel France Division of Arcelor Mittal,Stress-Relieving ,Thermal Treatment,,607,20,Air Cooled,,Fine Bainite,,50,,,No,,Rod,Cylindrical,Sub-Size,Uniaxial,19.05,6.35,1.6,,unnotched,,,Constant Stress,172,538,559.4,,37,,,,,,668,URL: https://ndmashome.inl.gov/htr/htmSite/RPV/SitePages/Fatigue%20Damaged%20Creep%20Tests.aspx
27,RPV,A508/A533,,,16567,0.18,0.22,1.43,0.006,0.001,0.62,0.18,0.51,0.025,0,0,96.7148,0.001,0.0002,0.11,0.002,0,0,0,0,0,0,0,0,0,0,Industeel France Division of Arcelor Mittal,Stress-Relieving ,Thermal Treatment,,607,20,Air Cooled,,Fine Bainite,,50,,,No,,Rod,Cylindrical,Sub-Size,Uniaxial,19.05,6.35,1.6,,unnotched,,,Constant Stress,172,538,693.5,,29.6,,,,,,669,URL: https://ndmashome.inl.gov/htr/htmSite/RPV/SitePages/Fatigue%20Damaged%20Creep%20Tests.aspx
27,RPV,A508/A533,,,16567,0.18,0.22,1.43,0.006,0.001,0.62,0.18,0.51,0.025,0,0,96.7148,0.001,0.0002,0.11,0.002,0,0,0,0,0,0,0,0,0,0,Industeel France Division of Arcelor Mittal,Stress-Relieving ,Thermal Treatment,,607,20,Air Cooled,,Fine Bainite,,50,,,No,,Rod,Cylindrical,Sub-Size,Uniaxial,19.05,6.35,1.6,,unnotched,,,Constant Stress,62,593,1524.5,,35,,,,,,670,URL: https://ndmashome.inl.gov/htr/htmSite/RPV/SitePages/Fatigue%20Damaged%20Creep%20Tests.aspx
27,RPV,A508/A533,,,16567,0.18,0.22,1.43,0.006,0.001,0.62,0.18,0.51,0.025,0,0,96.7148,0.001,0.0002,0.11,0.002,0,0,0,0,0,0,0,0,0,0,Industeel France Division of Arcelor Mittal,Stress-Relieving ,Thermal Treatment,,607,20,Air Cooled,,Fine Bainite,,50,,,No,,Rod,Cylindrical,Sub-Size,Uniaxial,19.05,6.35,1.6,,unnotched,,,Constant Stress,62,593,1397.3,,44.1,,,,,,671,URL: https://ndmashome.inl.gov/htr/htmSite/RPV/SitePages/Fatigue%20Damaged%20Creep%20Tests.aspx
28,Inconel,IN-617,,,314626,0.05,0.1,0.1,0.001,0.002,54.1,22.2,8.6,1.1,0,0.4,1.5,0,0,0.04,0,0,0,0,0,0,0,11.6,0,0,0,"ThyssenKrupp VDM USA, Inc. ",Hot Rolled,Hot-worked,,,,,,,,100,,,No,,Rod,Cylindrical,Sub-Size,Uniaxial,19.05,3.9624,3.9624,,unnotched,,,Constant Stress,137.8,750,1470,3.2e-05,27,36.5,1470,,,,672,URL: https://publications.anl.gov/anlpubs/2011/12/71528.pdf
28,Inconel,IN-617,,,314626,0.05,0.1,0.1,0.001,0.002,54.1,22.2,8.6,1.1,0,0.4,1.5,0,0,0.04,0,0,0,0,0,0,0,11.6,0,0,0,"ThyssenKrupp VDM USA, Inc. ",Hot Rolled,Hot-worked,,,,,,,,100,,,No,,Rod,Cylindrical,Sub-Size,Uniaxial,19.05,3.9624,3.9624,,unnotched,,,Constant Stress,63.1,850,275.1,0.000949,46,50.4,275.1,,,,673,URL: https://publications.anl.gov/anlpubs/2011/12/71528.pdf
28,Inconel,IN-617,,,314626,0.05,0.1,0.1,0.001,0.002,54.1,22.2,8.6,1.1,0,0.4,1.5,0,0,0.04,0,0,0,0,0,0,0,11.6,0,0,0,"ThyssenKrupp VDM USA, Inc. ",Hot Rolled,Hot-worked,,,,,,,,100,,,No,,Rod,Cylindrical,Sub-Size,Uniaxial,19.05,3.9624,3.9624,,unnotched,,,Constant Stress,63,850,260.9,0.00113,52.3,53.6,260.9,,,,674,URL: https://publications.anl.gov/anlpubs/2011/12/71528.pdf
28,Inconel,IN-617,,,314626,0.05,0.1,0.1,0.001,0.002,54.1,22.2,8.6,1.1,0,0.4,1.5,0,0,0.04,0,0,0,0,0,0,0,11.6,0,0,0,"ThyssenKrupp VDM USA, Inc. ",Hot Rolled,Hot-worked,,,,,,,,100,,,No,,Rod,Cylindrical,Sub-Size,Uniaxial,19.05,3.9624,3.9624,,unnotched,,,Constant Stress,43.1,850,1115.3,0.000215,38.7,39.1,1115.3,,,,675,URL: https://publications.anl.gov/anlpubs/2011/12/71528.pdf
28,Inconel,IN-617,,,314626,0.05,0.1,0.1,0.001,0.002,54.1,22.2,8.6,1.1,0,0.4,1.5,0,0,0.04,0,0,0,0,0,0,0,11.6,0,0,0,"ThyssenKrupp VDM USA, Inc. ",Hot Rolled,Hot-worked,,,,,,,,100,,,No,,Rod,Cylindrical,Sub-Size,Uniaxial,19.05,3.9624,3.9624,,unnotched,,,Constant Stress,54.1,850,394.4,0.0007110000000000002,41.5,48.7,394.4,,,,676,URL: https://publications.anl.gov/anlpubs/2011/12/71528.pdf
28,Inconel,IN-617,,,314626,0.05,0.1,0.1,0.001,0.002,54.1,22.2,8.6,1.1,0,0.4,1.5,0,0,0.04,0,0,0,0,0,0,0,11.6,0,0,0,"ThyssenKrupp VDM USA, Inc. ",Hot Rolled,Hot-worked,,,,,,,,100,,,No,,Rod,Cylindrical,Sub-Size,Uniaxial,19.05,3.9624,3.9624,,unnotched,,,Constant Stress,28.6,950,561.8,0.000441,40.4,36.5,561.8,,,,677,URL: https://publications.anl.gov/anlpubs/2011/12/71528.pdf
28,Inconel,IN-617,,,314626,0.05,0.1,0.1,0.001,0.002,54.1,22.2,8.6,1.1,0,0.4,1.5,0,0,0.04,0,0,0,0,0,0,0,11.6,0,0,0,"ThyssenKrupp VDM USA, Inc. ",Hot Rolled,Hot-worked,,,,,,,,100,,,No,,Rod,Cylindrical,Sub-Size,Uniaxial,19.05,3.9624,3.9624,,unnotched,,,Constant Stress,24.1,950,956.6,0.000275,56.9,35.5,956.6,,,,678,URL: https://publications.anl.gov/anlpubs/2011/12/71528.pdf
28,Inconel,IN-617,,,314626,0.05,0.1,0.1,0.001,0.002,54.1,22.2,8.6,1.1,0,0.4,1.5,0,0,0.04,0,0,0,0,0,0,0,11.6,0,0,0,"ThyssenKrupp VDM USA, Inc. ",Hot Rolled,Hot-worked,,,,,,,,100,,,No,,Rod,Cylindrical,Sub-Size,Uniaxial,19.05,3.9624,3.9624,,unnotched,,,Constant Stress,18.5,950,3898.7,4.23e-05,26.1,13.4,3898.7,,,,679,URL: https://publications.anl.gov/anlpubs/2011/12/71528.pdf
28,Inconel,IN-617,,,314626,0.05,0.1,0.1,0.001,0.002,54.1,22.2,8.6,1.1,0,0.4,1.5,0,0,0.04,0,0,0,0,0,0,0,11.6,0,0,0,"ThyssenKrupp VDM USA, Inc. ",Hot Rolled,Hot-worked,,,,,,,,100,,,No,,Rod,Cylindrical,Sub-Size,Uniaxial,19.05,3.9624,3.9624,,unnotched,,,Constant Stress,135,750,2794.9,8.32e-06,12.9,29.8,2794.9,,,Weldment,680,URL: https://publications.anl.gov/anlpubs/2011/12/71528.pdf
28,Inconel,IN-617,,,314626,0.05,0.1,0.1,0.001,0.002,54.1,22.2,8.6,1.1,0,0.4,1.5,0,0,0.04,0,0,0,0,0,0,0,11.6,0,0,0,"ThyssenKrupp VDM USA, Inc. ",Hot Rolled,Hot-worked,,,,,,,,100,,,No,,Rod,Cylindrical,Sub-Size,Uniaxial,19.05,3.9624,3.9624,,unnotched,,,Constant Stress,118,750,5953.4,4.35e-06,13,16.8,5953.4,,,Weldment,681,URL: https://publications.anl.gov/anlpubs/2011/12/71528.pdf
28,Inconel,IN-617,,,314626,0.05,0.1,0.1,0.001,0.002,54.1,22.2,8.6,1.1,0,0.4,1.5,0,0,0.04,0,0,0,0,0,0,0,11.6,0,0,0,"ThyssenKrupp VDM USA, Inc. ",Hot Rolled,Hot-worked,,,,,,,,100,,,No,,Rod,Cylindrical,Sub-Size,Uniaxial,19.05,3.9624,3.9624,,unnotched,,,Constant Stress,95,750,3825,8.400000000000001e-07,,,3825,,,Weldment,682,URL: https://publications.anl.gov/anlpubs/2011/12/71528.pdf
28,Inconel,IN-617,,,314626,0.05,0.1,0.1,0.001,0.002,54.1,22.2,8.6,1.1,0,0.4,1.5,0,0,0.04,0,0,0,0,0,0,0,11.6,0,0,0,"ThyssenKrupp VDM USA, Inc. ",Hot Rolled,Hot-worked,,,,,,,,100,,,No,,Rod,Cylindrical,Sub-Size,Uniaxial,19.05,3.9624,3.9624,,unnotched,,,Constant Stress,61.3,850,1332.4,0.000285,18.2,41.5,1332.4,,,Weldment,683,URL: https://publications.anl.gov/anlpubs/2011/12/71528.pdf
28,Inconel,IN-617,,,314626,0.05,0.1,0.1,0.001,0.002,54.1,22.2,8.6,1.1,0,0.4,1.5,0,0,0.04,0,0,0,0,0,0,0,11.6,0,0,0,"ThyssenKrupp VDM USA, Inc. ",Hot Rolled,Hot-worked,,,,,,,,100,,,No,,Rod,Cylindrical,Sub-Size,Uniaxial,19.05,3.9624,3.9624,,unnotched,,,Constant Stress,62.9,850,936.4,2.07e-05,14.3,30.3,936.4,,,Weldment,684,URL: https://publications.anl.gov/anlpubs/2011/12/71528.pdf
28,Inconel,IN-617,,,314626,0.05,0.1,0.1,0.001,0.002,54.1,22.2,8.6,1.1,0,0.4,1.5,0,0,0.04,0,0,0,0,0,0,0,11.6,0,0,0,"ThyssenKrupp VDM USA, Inc. ",Hot Rolled,Hot-worked,,,,,,,,100,,,No,,Rod,Cylindrical,Sub-Size,Uniaxial,19.05,3.9624,3.9624,,unnotched,,,Constant Stress,54,850,1648.6,1.73e-05,13.6,33.4,1648.6,,,Weldment,685,URL: https://publications.anl.gov/anlpubs/2011/12/71528.pdf
28,Inconel,IN-617,,,314626,0.05,0.1,0.1,0.001,0.002,54.1,22.2,8.6,1.1,0,0.4,1.5,0,0,0.04,0,0,0,0,0,0,0,11.6,0,0,0,"ThyssenKrupp VDM USA, Inc. ",Hot Rolled,Hot-worked,,,,,,,,100,,,No,,Rod,Cylindrical,Sub-Size,Uniaxial,19.05,3.9624,3.9624,,unnotched,,,Constant Stress,54,850,2050,1.29e-05,,,2050,,,Weldment,686,URL: https://publications.anl.gov/anlpubs/2011/12/71528.pdf
28,Inconel,IN-617,,,314626,0.05,0.1,0.1,0.001,0.002,54.1,22.2,8.6,1.1,0,0.4,1.5,0,0,0.04,0,0,0,0,0,0,0,11.6,0,0,0,"ThyssenKrupp VDM USA, Inc. ",Hot Rolled,Hot-worked,,,,,,,,100,,,No,,Rod,Cylindrical,Sub-Size,Uniaxial,19.05,3.9624,3.9624,,unnotched,,,Constant Stress,43,850,3226.3,6e-06,11.6,30.7,3226.3,,,Weldment,687,URL: https://publications.anl.gov/anlpubs/2011/12/71528.pdf
28,Inconel,IN-617,,,314626,0.05,0.1,0.1,0.001,0.002,54.1,22.2,8.6,1.1,0,0.4,1.5,0,0,0.04,0,0,0,0,0,0,0,11.6,0,0,0,"ThyssenKrupp VDM USA, Inc. ",Hot Rolled,Hot-worked,,,,,,,,100,,,No,,Rod,Cylindrical,Sub-Size,Uniaxial,19.05,3.9624,3.9624,,unnotched,,,Constant Stress,28.5,950,871.1,8.18e-05,13.8,16.7,871.1,,,Weldment,688,URL: https://publications.anl.gov/anlpubs/2011/12/71528.pdf
28,Inconel,IN-617,,,314626,0.05,0.1,0.1,0.001,0.002,54.1,22.2,8.6,1.1,0,0.4,1.5,0,0,0.04,0,0,0,0,0,0,0,11.6,0,0,0,"ThyssenKrupp VDM USA, Inc. ",Hot Rolled,Hot-worked,,,,,,,,100,,,No,,Rod,Cylindrical,Sub-Size,Uniaxial,19.05,3.9624,3.9624,,unnotched,,,Constant Stress,24.1,950,2093.8,8.98e-05,13.7,16.9,2093.8,,,Weldment,689,URL: https://publications.anl.gov/anlpubs/2011/12/71528.pdf
28,Inconel,IN-617,,,314626,0.05,0.1,0.1,0.001,0.002,54.1,22.2,8.6,1.1,0,0.4,1.5,0,0,0.04,0,0,0,0,0,0,0,11.6,0,0,0,"ThyssenKrupp VDM USA, Inc. ",Hot Rolled,Hot-worked,,,,,,,,100,,,No,,Rod,Cylindrical,Sub-Size,Uniaxial,19.05,3.9624,3.9624,,unnotched,,,Constant Stress,18.5,950,4484.5,3e-05,7.1,3.3,4484.5,,,Weldment,690,URL: https://publications.anl.gov/anlpubs/2011/12/71528.pdf
