Repository: avakanski/Dataset-of-Creep-Properties-for-Nuclear-Structural-Materials

# Dataset of Creep Properties for Nuclear Structural Materials

Authors: Isshu Lee, John W. Merickel, Boopathy Kombaiah, Yalei Tang, Fei Xu, Rongjie Song, Aleksandar Vakanski

The dataset contains records of creep tests of nuclear structural materials. As advanced nuclear reactor designs move towards higher operating temperatures, creep research has become increasingly important. The focus is on understanding the influence of specimen size on creep properties, including the relationship between sub-sized and standard-sized specimen behavior under irradiation constraints. The dataset was curated from 54 peer-reviewed sources through an extensive literature review.

File: Creep_Data.csv (part 7 of 14)
,Material Class,,,,"Composition, wt.%",,,,,,,,,,,,,,,,,,,,,,,,,,,Treatment,,,,,,,,,,,Irradiation Conditions,,,,Specimen Dimensions,,,,,,,,,,,Creep properties,,,,,,,,,,,,
Reference,Alloy Group,Alloy Designation,Alloy Grade,Class,Heat,"C, wt.%","Si, wt.%","Mn, wt.%","P, wt.%","S, wt.%","Ni, wt.%","Cr, wt.%","Mo, wt.%","Al, wt.%","N, wt.%","Ti, wt.%","Fe, wt.%","Nb, wt.%","B, wt.%","Cu, wt.%","V, wt.%","Mg, wt.%","Y, wt.%","Zr, wt.%","Zn, wt.%","W, wt.%","Sn, wt.%","Co, wt.%","O, wt.%","Ta, wt.%","H, wt.%",Manufacturing,Treatment,Treatment categories,"Treatment temperature, C","Post treatment temperature, C","Post treatment time, h",Cooling,Finishing process,Microstructure,Morphology,Grain size (μm),Irradiation Dose,Irradiation Temperature,Irradiated Specimen,Irradiation Time (h),Specimen Stock Type,Specimen Shape,Specimen Size,Creep Test Type,Length (mm),Thickness (mm),Fillet radius R (mm),Width (mm),Notch,Aspect ratio (L/w),Aspect ratio (t/w),Creep Test Type,Stress (Mpa),Temperature of Creep Test (C),Creep Rupture Life (h),Minimum Creep Rate (%/h),Strain to Rupture (%),Reduction of Area (%),Time (h),Strain (%),Vacuum,Comments and Notes,Sample Identiefiers,Source
28,RPV,SA508,,,16567,0.18,0.22,1.43,0.006,0.001,0.62,0.18,0.51,0.025,0,0.002,96.7128,0.001,0.0002,0.11,0.002,0,0,0,0,0,0,0,0,0,0,Industeel France Division of Arcelor Mittal,,,,,,,,,,,,,No,,Rod,Cylindrical,Sub-Size,Uniaxial,19.05,3.9624,3.9624,,unnotched,,,Constant Stress,413.7,390,5125,2.33e-06,,,5125,,,,691,URL: https://publications.anl.gov/anlpubs/2011/12/71528.pdf
29,Zircaloy,Zr-4,,,,0,0,0,0,0,0,0.11,0,0,0,0,0.23,0,0,0,0,0,0,97.9242,0,0,1.62,0,0.1158,0,0,,Annealing,Thermal Treatment,,700,4,,,,,8.5,,,No,,Plate,Flat,Sub-Size,Uniaxial,25.4,1.8,,6.2,unnotched,4.096774193548387,0.2903225806451613,Constant Stress,94,500,,2.2e-06,,,,,,,692,DOI: https://doi.org/10.1016/j.msea.2014.11.040
29,Zircaloy,Zr-4,,,,0,0,0,0,0,0,0.11,0,0,0,0,0.23,0,0,0,0,0,0,97.9242,0,0,1.62,0,0.1158,0,0,,Annealing,Thermal Treatment,,700,4,,,,,8.5,,,No,,Plate,Flat,Sub-Size,Uniaxial,25.4,1.8,,6.2,unnotched,4.096774193548387,0.2903225806451613,Constant Stress,99,500,,2.1e-06,,,,,,,693,DOI: https://doi.org/10.1016/j.msea.2014.11.040
29,Zircaloy,Zr-4,,,,0,0,0,0,0,0,0.11,0,0,0,0,0.23,0,0,0,0,0,0,97.9242,0,0,1.62,0,0.1158,0,0,,Annealing,Thermal Treatment,,700,4,,,,,8.5,,,No,,Plate,Flat,Sub-Size,Uniaxial,25.4,1.8,,6.2,unnotched,4.096774193548387,0.2903225806451613,Constant Stress,109,500,,6.7e-06,,,,,,,694,DOI: https://doi.org/10.1016/j.msea.2014.11.040
29,Zircaloy,Zr-4,,,,0,0,0,0,0,0,0.11,0,0,0,0,0.23,0,0,0,0,0,0,97.9242,0,0,1.62,0,0.1158,0,0,,Annealing,Thermal Treatment,,700,4,,,,,8.5,,,No,,Plate,Flat,Sub-Size,Uniaxial,25.4,1.8,,6.2,unnotched,4.096774193548387,0.2903225806451613,Constant Stress,129,500,,3.3e-05,,,,,,,695,DOI: https://doi.org/10.1016/j.msea.2014.11.040
29,Zircaloy,Zr-4,,,,0,0,0,0,0,0,0.11,0,0,0,0,0.23,0,0,0,0,0,0,97.9242,0,0,1.62,0,0.1158,0,0,,Annealing,Thermal Treatment,,700,4,,,,,8.5,,,No,,Plate,Flat,Sub-Size,Uniaxial,25.4,1.8,,6.2,unnotched,4.096774193548387,0.2903225806451613,Constant Stress,137,500,,8.9e-05,,,,,,,696,DOI: https://doi.org/10.1016/j.msea.2014.11.040
29,Zircaloy,Zr-4,,,,0,0,0,0,0,0,0.11,0,0,0,0,0.23,0,0,0,0,0,0,97.9242,0,0,1.62,0,0.1158,0,0,,Annealing,Thermal Treatment,,700,4,,,,,8.5,,,No,,Plate,Flat,Sub-Size,Uniaxial,25.4,1.8,,6.2,unnotched,4.096774193548387,0.2903225806451613,Constant Stress,156,500,,0.0004,,,,,,,697,DOI: https://doi.org/10.1016/j.msea.2014.11.040
29,Zircaloy,Zr-4,,,,0,0,0,0,0,0,0.11,0,0,0,0,0.23,0,0,0,0,0,0,97.9242,0,0,1.62,0,0.1158,0,0,,Annealing,Thermal Treatment,,700,4,,,,,8.5,,,No,,Plate,Flat,Sub-Size,Uniaxial,25.4,1.8,,6.2,unnotched,4.096774193548387,0.2903225806451613,Constant Stress,170,500,,0.0012,,,,,,,698,DOI: https://doi.org/10.1016/j.msea.2014.11.040
29,Zircaloy,Zr-4,,,,0,0,0,0,0,0,0.11,0,0,0,0,0.23,0,0,0,0,0,0,97.9242,0,0,1.62,0,0.1158,0,0,,Annealing,Thermal Treatment,,700,4,,,,,8.5,,,No,,Plate,Flat,Sub-Size,Uniaxial,25.4,1.8,,6.2,unnotched,4.096774193548387,0.2903225806451613,Constant Stress,79.5,550,,6.5e-06,,,,,,,699,DOI: https://doi.org/10.1016/j.msea.2014.11.040
29,Zircaloy,Zr-4,,,,0,0,0,0,0,0,0.11,0,0,0,0,0.23,0,0,0,0,0,0,97.9242,0,0,1.62,0,0.1158,0,0,,Annealing,Thermal Treatment,,700,4,,,,,8.5,,,No,,Plate,Flat,Sub-Size,Uniaxial,25.4,1.8,,6.2,unnotched,4.096774193548387,0.2903225806451613,Constant Stress,79,550,,6.3e-06,,,,,,,700,DOI: https://doi.org/10.1016/j.msea.2014.11.040
29,Zircaloy,Zr-4,,,,0,0,0,0,0,0,0.11,0,0,0,0,0.23,0,0,0,0,0,0,97.9242,0,0,1.62,0,0.1158,0,0,,Annealing,Thermal Treatment,,700,4,,,,,8.5,,,No,,Plate,Flat,Sub-Size,Uniaxial,25.4,1.8,,6.2,unnotched,4.096774193548387,0.2903225806451613,Constant Stress,80.5,550,,1.1e-05,,,,,,,701,DOI: https://doi.org/10.1016/j.msea.2014.11.040
29,Zircaloy,Zr-4,,,,0,0,0,0,0,0,0.11,0,0,0,0,0.23,0,0,0,0,0,0,97.9242,0,0,1.62,0,0.1158,0,0,,Annealing,Thermal Treatment,,700,4,,,,,8.5,,,No,,Plate,Flat,Sub-Size,Uniaxial,25.4,1.8,,6.2,unnotched,4.096774193548387,0.2903225806451613,Constant Stress,80.5,550,,1e-05,,,,,,,702,DOI: https://doi.org/10.1016/j.msea.2014.11.040
29,Zircaloy,Zr-4,,,,0,0,0,0,0,0,0.11,0,0,0,0,0.23,0,0,0,0,0,0,97.9242,0,0,1.62,0,0.1158,0,0,,Annealing,Thermal Treatment,,700,4,,,,,8.5,,,No,,Plate,Flat,Sub-Size,Uniaxial,25.4,1.8,,6.2,unnotched,4.096774193548387,0.2903225806451613,Constant Stress,89.5,550,,1.9e-05,,,,,,,703,DOI: https://doi.org/10.1016/j.msea.2014.11.040
29,Zircaloy,Zr-4,,,,0,0,0,0,0,0,0.11,0,0,0,0,0.23,0,0,0,0,0,0,97.9242,0,0,1.62,0,0.1158,0,0,,Annealing,Thermal Treatment,,700,4,,,,,8.5,,,No,,Plate,Flat,Sub-Size,Uniaxial,25.4,1.8,,6.2,unnotched,4.096774193548387,0.2903225806451613,Constant Stress,100,550,,6.2e-05,,,,,,,704,DOI: https://doi.org/10.1016/j.msea.2014.11.040
29,Zircaloy,Zr-4,,,,0,0,0,0,0,0,0.11,0,0,0,0,0.23,0,0,0,0,0,0,97.9242,0,0,1.62,0,0.1158,0,0,,Annealing,Thermal Treatment,,700,4,,,,,8.5,,,No,,Plate,Flat,Sub-Size,Uniaxial,25.4,1.8,,6.2,unnotched,4.096774193548387,0.2903225806451613,Constant Stress,117,550,,0.00025,,,,,,,705,DOI: https://doi.org/10.1016/j.msea.2014.11.040
29,Zircaloy,Zr-4,,,,0,0,0,0,0,0,0.11,0,0,0,0,0.23,0,0,0,0,0,0,97.9242,0,0,1.62,0,0.1158,0,0,,Annealing,Thermal Treatment,,700,4,,,,,8.5,,,No,,Plate,Flat,Sub-Size,Uniaxial,25.4,1.8,,6.2,unnotched,4.096774193548387,0.2903225806451613,Constant Stress,139,550,,0.0015,,,,,,,706,DOI: https://doi.org/10.1016/j.msea.2014.11.040
29,Zircaloy,Zr-4,,,,0,0,0,0,0,0,0.11,0,0,0,0,0.23,0,0,0,0,0,0,97.9242,0,0,1.62,0,0.1158,0,0,,Annealing,Thermal Treatment,,700,4,,,,,8.5,,,No,,Plate,Flat,Sub-Size,Uniaxial,25.4,1.8,,6.2,unnotched,4.096774193548387,0.2903225806451613,Constant Stress,70,600,,3e-05,,,,,,,707,DOI: https://doi.org/10.1016/j.msea.2014.11.040
29,Zircaloy,Zr-4,,,,0,0,0,0,0,0,0.11,0,0,0,0,0.23,0,0,0,0,0,0,97.9242,0,0,1.62,0,0.1158,0,0,,Annealing,Thermal Treatment,,700,4,,,,,8.5,,,No,,Plate,Flat,Sub-Size,Uniaxial,25.4,1.8,,6.2,unnotched,4.096774193548387,0.2903225806451613,Constant Stress,70,600,,2.2e-05,,,,,,,708,DOI: https://doi.org/10.1016/j.msea.2014.11.040
29,Zircaloy,Zr-4,,,,0,0,0,0,0,0,0.11,0,0,0,0,0.23,0,0,0,0,0,0,97.9242,0,0,1.62,0,0.1158,0,0,,Annealing,Thermal Treatment,,700,4,,,,,8.5,,,No,,Plate,Flat,Sub-Size,Uniaxial,25.4,1.8,,6.2,unnotched,4.096774193548387,0.2903225806451613,Constant Stress,76,600,,4.8e-05,,,,,,,709,DOI: https://doi.org/10.1016/j.msea.2014.11.040
29,Zircaloy,Zr-4,,,,0,0,0,0,0,0,0.11,0,0,0,0,0.23,0,0,0,0,0,0,97.9242,0,0,1.62,0,0.1158,0,0,,Annealing,Thermal Treatment,,700,4,,,,,8.5,,,No,,Plate,Flat,Sub-Size,Uniaxial,25.4,1.8,,6.2,unnotched,4.096774193548387,0.2903225806451613,Constant Stress,84,600,,0.00016,,,,,,,710,DOI: https://doi.org/10.1016/j.msea.2014.11.040
29,Zircaloy,Zr-4,,,,0,0,0,0,0,0,0.11,0,0,0,0,0.23,0,0,0,0,0,0,97.9242,0,0,1.62,0,0.1158,0,0,,Annealing,Thermal Treatment,,700,4,,,,,8.5,,,No,,Plate,Flat,Sub-Size,Uniaxial,25.4,1.8,,6.2,unnotched,4.096774193548387,0.2903225806451613,Constant Stress,97.5,600,,0.00061,,,,,,,711,DOI: https://doi.org/10.1016/j.msea.2014.11.040
29,Zircaloy,Zr-4,,,,0,0,0,0,0,0,0.11,0,0,0,0,0.23,0,0,0,0,0,0,97.9242,0,0,1.62,0,0.1158,0,0,,Annealing,Thermal Treatment,,700,4,,,,,8.5,,,No,,Plate,Flat,Sub-Size,Uniaxial,25.4,1.8,,6.2,unnotched,4.096774193548387,0.2903225806451613,Constant Stress,113.5,600,,0.0022,,,,,,,712,DOI: https://doi.org/10.1016/j.msea.2014.11.040
30,Zircaloy,Zr-4,,,,0,0,0,0,0,0,0.11,0,0,0,0,0.23,0,0,0,0,0,0,97.9242,0,0,1.62,0,0.1158,0,0,,Annealing,Thermal Treatment,,700,4,,,,,8.5,,,No,,Plate,Flat,Sub-Size,Uniaxial,25.4,1.2,,6.2,unnotched,4.096774193548387,0.1935483870967742,Constant Stress,15.6,500,,1.5e-09,,,,0.05,,,713,DOI: https://doi.org/10.1080/14786435.2015.1042939
30,Zircaloy,Zr-4,,,,0,0,0,0,0,0,0.11,0,0,0,0,0.23,0,0,0,0,0,0,97.9242,0,0,1.62,0,0.1158,0,0,,Annealing,Thermal Treatment,,700,4,,,,,8.5,,,No,,Plate,Flat,Sub-Size,Uniaxial,25.4,1.2,,6.2,unnotched,4.096774193548387,0.1935483870967742,Constant Stress,16.9,500,,1.8e-09,,,,0.45,,,714,DOI: https://doi.org/10.1080/14786435.2015.1042939
30,Zircaloy,Zr-4,,,,0,0,0,0,0,0,0.11,0,0,0,0,0.23,0,0,0,0,0,0,97.9242,0,0,1.62,0,0.1158,0,0,,Annealing,Thermal Treatment,,700,4,,,,,8.5,,,No,,Plate,Flat,Sub-Size,Uniaxial,25.4,1.2,,6.2,unnotched,4.096774193548387,0.1935483870967742,Constant Stress,20.1,500,,2.4e-09,,,,0.2,,,715,DOI: https://doi.org/10.1080/14786435.2015.1042939
30,Zircaloy,Zr-4,,,,0,0,0,0,0,0,0.11,0,0,0,0,0.23,0,0,0,0,0,0,97.9242,0,0,1.62,0,0.1158,0,0,,Annealing,Thermal Treatment,,700,4,,,,,8.5,,,No,,Plate,Flat,Sub-Size,Uniaxial,25.4,1.2,,6.2,unnotched,4.096774193548387,0.1935483870967742,Constant Stress,22.2,500,,2.3e-09,,,,0.14,,,716,DOI: https://doi.org/10.1080/14786435.2015.1042939
30,Zircaloy,Zr-4,,,,0,0,0,0,0,0,0.11,0,0,0,0,0.23,0,0,0,0,0,0,97.9242,0,0,1.62,0,0.1158,0,0,,Annealing,Thermal Treatment,,700,4,,,,,8.5,,,No,,Plate,Flat,Sub-Size,Uniaxial,25.4,1.2,,6.2,unnotched,4.096774193548387,0.1935483870967742,Constant Stress,23.5,500,,3.8e-09,,,,0.2,,,717,DOI: https://doi.org/10.1080/14786435.2015.1042939
30,Zircaloy,Zr-4,,,,0,0,0,0,0,0,0.11,0,0,0,0,0.23,0,0,0,0,0,0,97.9242,0,0,1.62,0,0.1158,0,0,,Annealing,Thermal Treatment,,700,4,,,,,8.5,,,No,,Plate,Flat,Sub-Size,Uniaxial,25.4,1.2,,6.2,unnotched,4.096774193548387,0.1935483870967742,Constant Stress,27.3,500,,2.6e-09,,,,1.75,,,718,DOI: https://doi.org/10.1080/14786435.2015.1042939
30,Zircaloy,Zr-4,,,,0,0,0,0,0,0,0.11,0,0,0,0,0.23,0,0,0,0,0,0,97.9242,0,0,1.62,0,0.1158,0,0,,Annealing,Thermal Treatment,,700,4,,,,,8.5,,,No,,Plate,Flat,Sub-Size,Uniaxial,25.4,1.2,,6.2,unnotched,4.096774193548387,0.1935483870967742,Constant Stress,33.1,500,,5.5e-09,,,,0.35,,,719,DOI: https://doi.org/10.1080/14786435.2015.1042939
30,Zircaloy,Zr-4,,,,0,0,0,0,0,0,0.11,0,0,0,0,0.23,0,0,0,0,0,0,97.9242,0,0,1.62,0,0.1158,0,0,,Annealing,Thermal Treatment,,700,4,,,,,8.5,,,No,,Plate,Flat,Sub-Size,Uniaxial,25.4,1.2,,6.2,unnotched,4.096774193548387,0.1935483870967742,Constant Stress,37.8,500,,4.400000000000001e-09,,,,0.3,,,720,DOI: https://doi.org/10.1080/14786435.2015.1042939
30,Zircaloy,Zr-4,,,,0,0,0,0,0,0,0.11,0,0,0,0,0.23,0,0,0,0,0,0,97.9242,0,0,1.62,0,0.1158,0,0,,Annealing,Thermal Treatment,,700,4,,,,,8.5,,,No,,Plate,Flat,Sub-Size,Uniaxial,25.4,1.2,,6.2,unnotched,4.096774193548387,0.1935483870967742,Constant Stress,50.3,500,,1.1e-08,,,,1.05,,,721,DOI: https://doi.org/10.1080/14786435.2015.1042939
30,Zircaloy,Zr-4,,,,0,0,0,0,0,0,0.11,0,0,0,0,0.23,0,0,0,0,0,0,97.9242,0,0,1.62,0,0.1158,0,0,,Annealing,Thermal Treatment,,700,4,,,,,8.5,,,No,,Plate,Flat,Sub-Size,Uniaxial,25.4,1.2,,6.2,unnotched,4.096774193548387,0.1935483870967742,Constant Stress,64.3,500,,3.6e-08,,,,7.7,,,722,DOI: https://doi.org/10.1080/14786435.2015.1042939
30,Zircaloy,Zr-4,,,,0,0,0,0,0,0,0.11,0,0,0,0,0.23,0,0,0,0,0,0,97.9242,0,0,1.62,0,0.1158,0,0,,Annealing,Thermal Treatment,,700,4,,,,,8.5,,,No,,Plate,Flat,Sub-Size,Uniaxial,25.4,1.2,,6.2,unnotched,4.096774193548387,0.1935483870967742,Constant Stress,71.8,500,,4e-08,,,,7.3,,,723,DOI: https://doi.org/10.1080/14786435.2015.1042939
30,Zircaloy,Zr-4,,,,0,0,0,0,0,0,0.11,0,0,0,0,0.23,0,0,0,0,0,0,97.9242,0,0,1.62,0,0.1158,0,0,,Annealing,Thermal Treatment,,700,4,,,,,8.5,,,No,,Plate,Flat,Sub-Size,Uniaxial,25.4,1.2,,6.2,unnotched,4.096774193548387,0.1935483870967742,Constant Stress,78.5,500,,1e-07,,,,4.54,,,724,DOI: https://doi.org/10.1080/14786435.2015.1042939
30,Zircaloy,Zr-4,,,,0,0,0,0,0,0,0.11,0,0,0,0,0.23,0,0,0,0,0,0,97.9242,0,0,1.62,0,0.1158,0,0,,Annealing,Thermal Treatment,,700,4,,,,,8.5,,,No,,Plate,Flat,Sub-Size,Uniaxial,25.4,1.2,,6.2,unnotched,4.096774193548387,0.1935483870967742,Constant Stress,15.1,550,,1.5e-08,,,,0.81,,,725,DOI: https://doi.org/10.1080/14786435.2015.1042939
30,Zircaloy,Zr-4,,,,0,0,0,0,0,0,0.11,0,0,0,0,0.23,0,0,0,0,0,0,97.9242,0,0,1.62,0,0.1158,0,0,,Annealing,Thermal Treatment,,700,4,,,,,8.5,,,No,,Plate,Flat,Sub-Size,Uniaxial,25.4,1.2,,6.2,unnotched,4.096774193548387,0.1935483870967742,Constant Stress,15.3,550,,1.1e-08,,,,1.1,,,726,DOI: https://doi.org/10.1080/14786435.2015.1042939
30,Zircaloy,Zr-4,,,,0,0,0,0,0,0,0.11,0,0,0,0,0.23,0,0,0,0,0,0,97.9242,0,0,1.62,0,0.1158,0,0,,Annealing,Thermal Treatment,,700,4,,,,,8.5,,,No,,Plate,Flat,Sub-Size,Uniaxial,25.4,1.2,,6.2,unnotched,4.096774193548387,0.1935483870967742,Constant Stress,20.8,550,,1.4e-08,,,,2.23,,,727,DOI: https://doi.org/10.1080/14786435.2015.1042939
30,Zircaloy,Zr-4,,,,0,0,0,0,0,0,0.11,0,0,0,0,0.23,0,0,0,0,0,0,97.9242,0,0,1.62,0,0.1158,0,0,,Annealing,Thermal Treatment,,700,4,,,,,8.5,,,No,,Plate,Flat,Sub-Size,Uniaxial,25.4,1.2,,6.2,unnotched,4.096774193548387,0.1935483870967742,Constant Stress,21,550,,1.4e-08,,,,2.02,,,728,DOI: https://doi.org/10.1080/14786435.2015.1042939
30,Zircaloy,Zr-4,,,,0,0,0,0,0,0,0.11,0,0,0,0,0.23,0,0,0,0,0,0,97.9242,0,0,1.62,0,0.1158,0,0,,Annealing,Thermal Treatment,,700,4,,,,,8.5,,,No,,Plate,Flat,Sub-Size,Uniaxial,25.4,1.2,,6.2,unnotched,4.096774193548387,0.1935483870967742,Constant Stress,27.2,550,,2.5e-08,,,,1.45,,,729,DOI: https://doi.org/10.1080/14786435.2015.1042939
30,Zircaloy,Zr-4,,,,0,0,0,0,0,0,0.11,0,0,0,0,0.23,0,0,0,0,0,0,97.9242,0,0,1.62,0,0.1158,0,0,,Annealing,Thermal Treatment,,700,4,,,,,8.5,,,No,,Plate,Flat,Sub-Size,Uniaxial,25.4,1.2,,6.2,unnotched,4.096774193548387,0.1935483870967742,Constant Stress,37.1,550,,4.3e-08,,,,2.64,,,730,DOI: https://doi.org/10.1080/14786435.2015.1042939
30,Zircaloy,Zr-4,,,,0,0,0,0,0,0,0.11,0,0,0,0,0.23,0,0,0,0,0,0,97.9242,0,0,1.62,0,0.1158,0,0,,Annealing,Thermal Treatment,,700,4,,,,,8.5,,,No,,Plate,Flat,Sub-Size,Uniaxial,25.4,1.2,,6.2,unnotched,4.096774193548387,0.1935483870967742,Constant Stress,46.1,550,,9.199999999999999e-08,,,,3.62,,,731,DOI: https://doi.org/10.1080/14786435.2015.1042939
30,Zircaloy,Zr-4,,,,0,0,0,0,0,0,0.11,0,0,0,0,0.23,0,0,0,0,0,0,97.9242,0,0,1.62,0,0.1158,0,0,,Annealing,Thermal Treatment,,700,4,,,,,8.5,,,No,,Plate,Flat,Sub-Size,Uniaxial,25.4,1.2,,6.2,unnotched,4.096774193548387,0.1935483870967742,Constant Stress,60.6,550,,2.7e-07,,,,13.66,,,732,DOI: https://doi.org/10.1080/14786435.2015.1042939
30,Zircaloy,Zr-4,,,,0,0,0,0,0,0,0.11,0,0,0,0,0.23,0,0,0,0,0,0,97.9242,0,0,1.62,0,0.1158,0,0,,Annealing,Thermal Treatment,,700,4,,,,,8.5,,,No,,Plate,Flat,Sub-Size,Uniaxial,25.4,1.2,,6.2,unnotched,4.096774193548387,0.1935483870967742,Constant Stress,67.3,550,,3.8e-07,,,,4.58,,,733,DOI: https://doi.org/10.1080/14786435.2015.1042939
30,Zircaloy,Zr-4,,,,0,0,0,0,0,0,0.11,0,0,0,0,0.23,0,0,0,0,0,0,97.9242,0,0,1.62,0,0.1158,0,0,,Annealing,Thermal Treatment,,700,4,,,,,8.5,,,No,,Plate,Flat,Sub-Size,Uniaxial,25.4,1.2,,6.2,unnotched,4.096774193548387,0.1935483870967742,Constant Stress,68.3,550,,4.599999999999999e-07,,,,17.47,,,734,DOI: https://doi.org/10.1080/14786435.2015.1042939
30,Zircaloy,Zr-4,,,,0,0,0,0,0,0,0.11,0,0,0,0,0.23,0,0,0,0,0,0,97.9242,0,0,1.62,0,0.1158,0,0,,Annealing,Thermal Treatment,,700,4,,,,,8.5,,,No,,Plate,Flat,Sub-Size,Uniaxial,25.4,1.2,,6.2,unnotched,4.096774193548387,0.1935483870967742,Constant Stress,14.1,600,,6.000000000000001e-08,,,,1.53,,,735,DOI: https://doi.org/10.1080/14786435.2015.1042939
30,Zircaloy,Zr-4,,,,0,0,0,0,0,0,0.11,0,0,0,0,0.23,0,0,0,0,0,0,97.9242,0,0,1.62,0,0.1158,0,0,,Annealing,Thermal Treatment,,700,4,,,,,8.5,,,No,,Plate,Flat,Sub-Size,Uniaxial,25.4,1.2,,6.2,unnotched,4.096774193548387,0.1935483870967742,Constant Stress,20.8,600,,8e-08,,,,2.21,,,736,DOI: https://doi.org/10.1080/14786435.2015.1042939
30,Zircaloy,Zr-4,,,,0,0,0,0,0,0,0.11,0,0,0,0,0.23,0,0,0,0,0,0,97.9242,0,0,1.62,0,0.1158,0,0,,Annealing,Thermal Treatment,,700,4,,,,,8.5,,,No,,Plate,Flat,Sub-Size,Uniaxial,25.4,1.2,,6.2,unnotched,4.096774193548387,0.1935483870967742,Constant Stress,27.8,600,,1.5e-07,,,,2.92,,,737,DOI: https://doi.org/10.1080/14786435.2015.1042939
30,Zircaloy,Zr-4,,,,0,0,0,0,0,0,0.11,0,0,0,0,0.23,0,0,0,0,0,0,97.9242,0,0,1.62,0,0.1158,0,0,,Annealing,Thermal Treatment,,700,4,,,,,8.5,,,No,,Plate,Flat,Sub-Size,Uniaxial,25.4,1.2,,6.2,unnotched,4.096774193548387,0.1935483870967742,Constant Stress,36.6,600,,3.6e-07,,,,5.21,,,738,DOI: https://doi.org/10.1080/14786435.2015.1042939
30,Zircaloy,Zr-4,,,,0,0,0,0,0,0,0.11,0,0,0,0,0.23,0,0,0,0,0,0,97.9242,0,0,1.62,0,0.1158,0,0,,Annealing,Thermal Treatment,,700,4,,,,,8.5,,,No,,Plate,Flat,Sub-Size,Uniaxial,25.4,1.2,,6.2,unnotched,4.096774193548387,0.1935483870967742,Constant Stress,48.3,600,,1.4e-06,,,,7.76,,,739,DOI: https://doi.org/10.1080/14786435.2015.1042939
30,Zircaloy,Zr-4,,,,0,0,0,0,0,0,0.11,0,0,0,0,0.23,0,0,0,0,0,0,97.9242,0,0,1.62,0,0.1158,0,0,,Annealing,Thermal Treatment,,700,4,,,,,8.5,,,No,,Plate,Flat,Sub-Size,Uniaxial,25.4,1.2,,6.2,unnotched,4.096774193548387,0.1935483870967742,Constant Stress,54.8,600,,2.2e-06,,,,9.47,,,740,DOI: https://doi.org/10.1080/14786435.2015.1042939
30,Zircaloy,Zr-4,,,,0,0,0,0,0,0,0.11,0,0,0,0,0.23,0,0,0,0,0,0,97.9242,0,0,1.62,0,0.1158,0,0,,Annealing,Thermal Treatment,,700,4,,,,,8.5,,,No,,Plate,Flat,Sub-Size,Uniaxial,25.4,1.2,,6.2,unnotched,4.096774193548387,0.1935483870967742,Constant Stress,56,600,,2.5e-06,,,,1.36,,,741,DOI: https://doi.org/10.1080/14786435.2015.1042939
30,Zircaloy,Zr-4,,,,0,0,0,0,0,0,0.11,0,0,0,0,0.23,0,0,0,0,0,0,97.9242,0,0,1.62,0,0.1158,0,0,,Annealing,Thermal Treatment,,700,4,,,,,8.5,,,No,,Plate,Flat,Sub-Size,Uniaxial,25.4,1.2,,6.2,unnotched,4.096774193548387,0.1935483870967742,Constant Stress,56.6,600,,2.6e-06,,,,3.16,,,742,DOI: https://doi.org/10.1080/14786435.2015.1042939
31,Zircaloy,Zr-4,,,,0,0.01,0,0,0,0,0.1,0,0,0,0,0.2,1.5,0,0,0,0,0,97.68,0,0,0.4,0,0.11,0,0,,Annealing,Thermal Treatment,,537,4,,,,,,,,No,,Pipe,Cylindrical,Standard,Uniaxial,80,9.5,,,unnotched,,,Constant Stress,90,400,,7.3e-09,,,,0.8,,Tube,743,URL: https://link.springer.com/article/10.1007/s11661-015-3060-8
31,Zircaloy,Zr-4,,,,0,0.01,0,0,0,0,0.1,0,0,0,0,0.2,1.5,0,0,0,0,0,97.68,0,0,0.4,0,0.11,0,0,,Annealing,Thermal Treatment,,537,4,,,,,,,,No,,Pipe,Cylindrical,Standard,Uniaxial,80,9.5,,,unnotched,,,Constant Stress,106,400,,1.3e-08,,,,1.2,,Tube,744,URL: https://link.springer.com/article/10.1007/s11661-015-3060-8
31,Zircaloy,Zr-4,,,,0,0.01,0,0,0,0,0.1,0,0,0,0,0.2,1.5,0,0,0,0,0,97.68,0,0,0.4,0,0.11,0,0,,Annealing,Thermal Treatment,,537,4,,,,,,,,No,,Pipe,Cylindrical,Standard,Uniaxial,80,9.5,,,unnotched,,,Constant Stress,119,400,,2.3e-08,,,,0.6,,Tube,745,URL: https://link.springer.com/article/10.1007/s11661-015-3060-8
31,Zircaloy,Zr-4,,,,0,0.01,0,0,0,0,0.1,0,0,0,0,0.2,1.5,0,0,0,0,0,97.68,0,0,0.4,0,0.11,0,0,,Annealing,Thermal Treatment,,537,4,,,,,,,,No,,Pipe,Cylindrical,Standard,Uniaxial,80,9.5,,,unnotched,,,Constant Stress,122,400,,2.1e-08,,,,1.5,,Tube,746,URL: https://link.springer.com/article/10.1007/s11661-015-3060-8
31,Zircaloy,Zr-4,,,,0,0.01,0,0,0,0,0.1,0,0,0,0,0.2,1.5,0,0,0,0,0,97.68,0,0,0.4,0,0.11,0,0,,Annealing,Thermal Treatment,,537,4,,,,,,,,No,,Pipe,Cylindrical,Standard,Uniaxial,80,9.5,,,unnotched,,,Constant Stress,134,400,,3.9e-08,,,,0.6,,Tube,747,URL: https://link.springer.com/article/10.1007/s11661-015-3060-8
31,Zircaloy,Zr-4,,,,0,0.01,0,0,0,0,0.1,0,0,0,0,0.2,1.5,0,0,0,0,0,97.68,0,0,0.4,0,0.11,0,0,,Annealing,Thermal Treatment,,537,4,,,,,,,,No,,Pipe,Cylindrical,Standard,Uniaxial,80,9.5,,,unnotched,,,Constant Stress,137.5,400,,3.2e-08,,,,1.1,,Tube,748,URL: https://link.springer.com/article/10.1007/s11661-015-3060-8
31,Zircaloy,Zr-4,,,,0,0.01,0,0,0,0,0.1,0,0,0,0,0.2,1.5,0,0,0,0,0,97.68,0,0,0.4,0,0.11,0,0,,Annealing,Thermal Treatment,,537,4,,,,,,,,No,,Pipe,Cylindrical,Standard,Uniaxial,80,9.5,,,unnotched,,,Constant Stress,156,400,,6.2e-08,,,,1.7,,Tube,749,URL: https://link.springer.com/article/10.1007/s11661-015-3060-8
31,Zircaloy,Zr-4,,,,0,0.01,0,0,0,0,0.1,0,0,0,0,0.2,1.5,0,0,0,0,0,97.68,0,0,0.4,0,0.11,0,0,,Annealing,Thermal Treatment,,537,4,,,,,,,,No,,Pipe,Cylindrical,Standard,Uniaxial,80,9.5,,,unnotched,,,Constant Stress,177,400,,9.300000000000001e-08,,,,1.5,,Tube,750,URL: https://link.springer.com/article/10.1007/s11661-015-3060-8
31,Zircaloy,Zr-4,,,,0,0.01,0,0,0,0,0.1,0,0,0,0,0.2,1.5,0,0,0,0,0,97.68,0,0,0.4,0,0.11,0,0,,Annealing,Thermal Treatment,,537,4,,,,,,,,No,,Pipe,Cylindrical,Standard,Uniaxial,80,9.5,,,unnotched,,,Constant Stress,203,400,,2.6e-08,,,,2.1,,Tube,751,URL: https://link.springer.com/article/10.1007/s11661-015-3060-8
31,Zircaloy,Zr-4,,,,0,0.01,0,0,0,0,0.1,0,0,0,0,0.2,1.5,0,0,0,0,0,97.68,0,0,0.4,0,0.11,0,0,,Annealing,Thermal Treatment,,537,4,,,,,,,,No,,Pipe,Cylindrical,Standard,Uniaxial,80,9.5,,,unnotched,,,Constant Stress,20,450,,1.3e-09,,,,0.2,,Tube,752,URL: https://link.springer.com/article/10.1007/s11661-015-3060-8
31,Zircaloy,Zr-4,,,,0,0.01,0,0,0,0,0.1,0,0,0,0,0.2,1.5,0,0,0,0,0,97.68,0,0,0.4,0,0.11,0,0,,Annealing,Thermal Treatment,,537,4,,,,,,,,No,,Pipe,Cylindrical,Standard,Uniaxial,80,9.5,,,unnotched,,,Constant Stress,25,450,,1e-09,,,,0.5,,Tube,753,URL: https://link.springer.com/article/10.1007/s11661-015-3060-8
31,Zircaloy,Zr-4,,,,0,0.01,0,0,0,0,0.1,0,0,0,0,0.2,1.5,0,0,0,0,0,97.68,0,0,0.4,0,0.11,0,0,,Annealing,Thermal Treatment,,537,4,,,,,,,,No,,Pipe,Cylindrical,Standard,Uniaxial,80,9.5,,,unnotched,,,Constant Stress,30,450,,3e-09,,,,0.2,,Tube,754,URL: https://link.springer.com/article/10.1007/s11661-015-3060-8
31,Zircaloy,Zr-4,,,,0,0.01,0,0,0,0,0.1,0,0,0,0,0.2,1.5,0,0,0,0,0,97.68,0,0,0.4,0,0.11,0,0,,Annealing,Thermal Treatment,,537,4,,,,,,,,No,,Pipe,Cylindrical,Standard,Uniaxial,80,9.5,,,unnotched,,,Constant Stress,40,450,,5e-09,,,,0.2,,Tube,755,URL: https://link.springer.com/article/10.1007/s11661-015-3060-8
31,Zircaloy,Zr-4,,,,0,0.01,0,0,0,0,0.1,0,0,0,0,0.2,1.5,0,0,0,0,0,97.68,0,0,0.4,0,0.11,0,0,,Annealing,Thermal Treatment,,537,4,,,,,,,,No,,Pipe,Cylindrical,Standard,Uniaxial,80,9.5,,,unnotched,,,Constant Stress,50,450,,1.2e-08,,,,0.5,,Tube,756,URL: https://link.springer.com/article/10.1007/s11661-015-3060-8
31,Zircaloy,Zr-4,,,,0,0.01,0,0,0,0,0.1,0,0,0,0,0.2,1.5,0,0,0,0,0,97.68,0,0,0.4,0,0.11,0,0,,Annealing,Thermal Treatment,,537,4,,,,,,,,No,,Pipe,Cylindrical,Standard,Uniaxial,80,9.5,,,unnotched,,,Constant Stress,50,450,,1.3e-08,,,,0.6,,Tube,757,URL: https://link.springer.com/article/10.1007/s11661-015-3060-8
31,Zircaloy,Zr-4,,,,0,0.01,0,0,0,0,0.1,0,0,0,0,0.2,1.5,0,0,0,0,0,97.68,0,0,0.4,0,0.11,0,0,,Annealing,Thermal Treatment,,537,4,,,,,,,,No,,Pipe,Cylindrical,Standard,Uniaxial,80,9.5,,,unnotched,,,Constant Stress,61,450,,2.1e-08,,,,0.5,,Tube,758,URL: https://link.springer.com/article/10.1007/s11661-015-3060-8
31,Zircaloy,Zr-4,,,,0,0.01,0,0,0,0,0.1,0,0,0,0,0.2,1.5,0,0,0,0,0,97.68,0,0,0.4,0,0.11,0,0,,Annealing,Thermal Treatment,,537,4,,,,,,,,No,,Pipe,Cylindrical,Standard,Uniaxial,80,9.5,,,unnotched,,,Constant Stress,65,450,,3e-08,,,,0.2,,Tube,759,URL: https://link.springer.com/article/10.1007/s11661-015-3060-8
31,Zircaloy,Zr-4,,,,0,0.01,0,0,0,0,0.1,0,0,0,0,0.2,1.5,0,0,0,0,0,97.68,0,0,0.4,0,0.11,0,0,,Annealing,Thermal Treatment,,537,4,,,,,,,,No,,Pipe,Cylindrical,Standard,Uniaxial,80,9.5,,,unnotched,,,Constant Stress,70,450,,8.800000000000001e-08,,,,1.7,,Tube,760,URL: https://link.springer.com/article/10.1007/s11661-015-3060-8
31,Zircaloy,Zr-4,,,,0,0.01,0,0,0,0,0.1,0,0,0,0,0.2,1.5,0,0,0,0,0,97.68,0,0,0.4,0,0.11,0,0,,Annealing,Thermal Treatment,,537,4,,,,,,,,No,,Pipe,Cylindrical,Standard,Uniaxial,80,9.5,,,unnotched,,,Constant Stress,99,450,,3.1e-07,,,,4.5,,Tube,761,URL: https://link.springer.com/article/10.1007/s11661-015-3060-8
31,Zircaloy,Zr-4,,,,0,0.01,0,0,0,0,0.1,0,0,0,0,0.2,1.5,0,0,0,0,0,97.68,0,0,0.4,0,0.11,0,0,,Annealing,Thermal Treatment,,537,4,,,,,,,,No,,Pipe,Cylindrical,Standard,Uniaxial,80,9.5,,,unnotched,,,Constant Stress,100,450,,2.1e-07,,,,4.4,,Tube,762,URL: https://link.springer.com/article/10.1007/s11661-015-3060-8
31,Zircaloy,Zr-4,,,,0,0.01,0,0,0,0,0.1,0,0,0,0,0.2,1.5,0,0,0,0,0,97.68,0,0,0.4,0,0.11,0,0,,Annealing,Thermal Treatment,,537,4,,,,,,,,No,,Pipe,Cylindrical,Standard,Uniaxial,80,9.5,,,unnotched,,,Constant Stress,5.4,500,,4.2e-09,,,,0.4,,Tube,763,URL: https://link.springer.com/article/10.1007/s11661-015-3060-8
31,Zircaloy,Zr-4,,,,0,0.01,0,0,0,0,0.1,0,0,0,0,0.2,1.5,0,0,0,0,0,97.68,0,0,0.4,0,0.11,0,0,,Annealing,Thermal Treatment,,537,4,,,,,,,,No,,Pipe,Cylindrical,Standard,Uniaxial,80,9.5,,,unnotched,,,Constant Stress,8.2,500,,3.4e-09,,,,0.6,,Tube,764,URL: https://link.springer.com/article/10.1007/s11661-015-3060-8
31,Zircaloy,Zr-4,,,,0,0.01,0,0,0,0,0.1,0,0,0,0,0.2,1.5,0,0,0,0,0,97.68,0,0,0.4,0,0.11,0,0,,Annealing,Thermal Treatment,,537,4,,,,,,,,No,,Pipe,Cylindrical,Standard,Uniaxial,80,9.5,,,unnotched,,,Constant Stress,10.6,500,,7.500000000000001e-09,,,,1.1,,Tube,765,URL: https://link.springer.com/article/10.1007/s11661-015-3060-8
31,Zircaloy,Zr-4,,,,0,0.01,0,0,0,0,0.1,0,0,0,0,0.2,1.5,0,0,0,0,0,97.68,0,0,0.4,0,0.11,0,0,,Annealing,Thermal Treatment,,537,4,,,,,,,,No,,Pipe,Cylindrical,Standard,Uniaxial,80,9.5,,,unnotched,,,Constant Stress,13,500,,7.3e-09,,,,0.9,,Tube,766,URL: https://link.springer.com/article/10.1007/s11661-015-3060-8
31,Zircaloy,Zr-4,,,,0,0.01,0,0,0,0,0.1,0,0,0,0,0.2,1.5,0,0,0,0,0,97.68,0,0,0.4,0,0.11,0,0,,Annealing,Thermal Treatment,,537,4,,,,,,,,No,,Pipe,Cylindrical,Standard,Uniaxial,80,9.5,,,unnotched,,,Constant Stress,19,500,,7.1e-09,,,,0.4,,Tube,767,URL: https://link.springer.com/article/10.1007/s11661-015-3060-8
31,Zircaloy,Zr-4,,,,0,0.01,0,0,0,0,0.1,0,0,0,0,0.2,1.5,0,0,0,0,0,97.68,0,0,0.4,0,0.11,0,0,,Annealing,Thermal Treatment,,537,4,,,,,,,,No,,Pipe,Cylindrical,Standard,Uniaxial,80,9.5,,,unnotched,,,Constant Stress,30,500,,2.9e-08,,,,1.2,,Tube,768,URL: https://link.springer.com/article/10.1007/s11661-015-3060-8
31,Zircaloy,Zr-4,,,,0,0.01,0,0,0,0,0.1,0,0,0,0,0.2,1.5,0,0,0,0,0,97.68,0,0,0.4,0,0.11,0,0,,Annealing,Thermal Treatment,,537,4,,,,,,,,No,,Pipe,Cylindrical,Standard,Uniaxial,80,9.5,,,unnotched,,,Constant Stress,44,500,,8.300000000000002e-08,,,,1.2,,Tube,769,URL: https://link.springer.com/article/10.1007/s11661-015-3060-8
31,Zircaloy,Zr-4,,,,0,0.01,0,0,0,0,0.1,0,0,0,0,0.2,1.5,0,0,0,0,0,97.68,0,0,0.4,0,0.11,0,0,,Annealing,Thermal Treatment,,537,4,,,,,,,,No,,Pipe,Cylindrical,Standard,Uniaxial,80,9.5,,,unnotched,,,Constant Stress,53,500,,1.4e-07,,,,2.8,,Tube,770,URL: https://link.springer.com/article/10.1007/s11661-015-3060-8
31,Zircaloy,Zr-4,,,,0,0.01,0,0,0,0,0.1,0,0,0,0,0.2,1.5,0,0,0,0,0,97.68,0,0,0.4,0,0.11,0,0,,Annealing,Thermal Treatment,,537,4,,,,,,,,No,,Pipe,Cylindrical,Standard,Uniaxial,80,9.5,,,unnotched,,,Constant Stress,69,500,,4.8e-07,,,,4.9,,Tube,771,URL: https://link.springer.com/article/10.1007/s11661-015-3060-8
31,Zircaloy,Zr-4,,,,0,0.01,0,0,0,0,0.1,0,0,0,0,0.2,1.5,0,0,0,0,0,97.68,0,0,0.4,0,0.11,0,0,,Annealing,Thermal Treatment,,537,4,,,,,,,,No,,Pipe,Cylindrical,Standard,Uniaxial,80,9.5,,,unnotched,,,Constant Stress,90,500,,1.4e-06,,,,7.4,,Tube,772,URL: https://link.springer.com/article/10.1007/s11661-015-3060-8
31,Zircaloy,Zr-4,,,,0,0.01,0,0,0,0,0.1,0,0,0,0,0.2,1.5,0,0,0,0,0,97.68,0,0,0.4,0,0.11,0,0,,Annealing,Thermal Treatment,,537,4,,,,,,,,No,,Pipe,Cylindrical,Standard,Uniaxial,80,9.5,,,unnotched,,,Constant Stress,90,500,,1.3e-06,,,,10.8,,Tube,773,URL: https://link.springer.com/article/10.1007/s11661-015-3060-8
32,Stainless Steel,SS304L,,,,0.024,0.57,1.16,0.017,0.027,9.02,18.2,0,0,0.059,0,70.923,0,0,0,0,0,0,0,0,0,0,0,0,0,0,,Cold-drawed,Cold-worked,,1050,,,,,Equiaxed grains,10,,,No,,Rod,Cylindrical,Sub-Size,Uniaxial,31.75,6.35,,,unnotched,,,Constant Stress,2.5,750,,8.5e-11,,,211,0.2,,,774,DOI: https://doi.org/10.1016/j.actamat.2025.121137
32,Stainless Steel,SS304L,,,,0.024,0.57,1.16,0.017,0.027,9.02,18.2,0,0,0.059,0,70.923,0,0,0,0,0,0,0,0,0,0,0,0,0,0,,Cold-drawed,Cold-worked,,1050,,,,,Equiaxed grains,10,,,No,,Rod,Cylindrical,Sub-Size,Uniaxial,31.75,6.35,,,unnotched,,,Constant Stress,5,750,,2.1e-10,,,164,0.1,,,775,DOI: https://doi.org/10.1016/j.actamat.2025.121137
32,Stainless Steel,SS304L,,,,0.024,0.57,1.16,0.017,0.027,9.02,18.2,0,0,0.059,0,70.923,0,0,0,0,0,0,0,0,0,0,0,0,0,0,,Cold-drawed,Cold-worked,,1050,,,,,Equiaxed grains,10,,,No,,Rod,Cylindrical,Sub-Size,Uniaxial,31.75,6.35,,,unnotched,,,Constant Stress,10,750,,6e-10,,,222,0.087,,,776,DOI: https://doi.org/10.1016/j.actamat.2025.121137
32,Stainless Steel,SS304L,,,,0.024,0.57,1.16,0.017,0.027,9.02,18.2,0,0,0.059,0,70.923,0,0,0,0,0,0,0,0,0,0,0,0,0,0,,Cold-drawed,Cold-worked,,1050,,,,,Equiaxed grains,10,,,No,,Rod,Cylindrical,Sub-Size,Uniaxial,31.75,6.35,,,unnotched,,,Constant Stress,15,750,,1.2e-09,,,416,0.217,,,777,DOI: https://doi.org/10.1016/j.actamat.2025.121137
33,Inconel,IN-617,,,314626,0.05,0.1,0.1,0.001,0.002,54.1,22.2,8.6,1.1,0,0.4,1.5,0,0,0.04,0,0,0,0,0,0,0,11.6,0,0,0,"ThyssenKrupp VDM USA, Inc. ",Hot Rolled,Hot-worked,,,,,,,,150,,,No,,Rod,Cylindrical,Sub-Size,Uniaxial,32,6.35,,,unnotched,,,Constant Stress,16,1000,3034.113802,6.27751000315273e-05,46.1847,,,,,,778,DOI: https://doi.org/10.1016/j.nucengdes.2017.07.014
33,Inconel,IN-617,,,314626,0.05,0.1,0.1,0.001,0.002,54.1,22.2,8.6,1.1,0,0.4,1.5,0,0,0.04,0,0,0,0,0,0,0,11.6,0,0,0,"ThyssenKrupp VDM USA, Inc. ",Hot Rolled,Hot-worked,,,,,,,,150,,,No,,Rod,Cylindrical,Sub-Size,Uniaxial,32,6.35,,,unnotched,,,Constant Stress,31,900,2960.038542,2.38581545426575e-05,22.502,,,,,,779,DOI: https://doi.org/10.1016/j.nucengdes.2017.07.014
33,Inconel,IN-617,,,314626,0.05,0.1,0.1,0.001,0.002,54.1,22.2,8.6,1.1,0,0.4,1.5,0,0,0.04,0,0,0,0,0,0,0,11.6,0,0,0,"ThyssenKrupp VDM USA, Inc. ",Hot Rolled,Hot-worked,,,,,,,,150,,,No,,Rod,Cylindrical,Sub-Size,Uniaxial,32,6.35,,,unnotched,,,Constant Stress,36,900,1380.418229,0.00010831068298662,29.267,,,,,,780,DOI: https://doi.org/10.1016/j.nucengdes.2017.07.014
33,Inconel,IN-617,,,314626,0.05,0.1,0.1,0.001,0.002,54.1,22.2,8.6,1.1,0,0.4,1.5,0,0,0.04,0,0,0,0,0,0,0,11.6,0,0,0,"ThyssenKrupp VDM USA, Inc. ",Hot Rolled,Hot-worked,,,,,,,,150,,,No,,Rod,Cylindrical,Sub-Size,Uniaxial,32,6.35,,,unnotched,,,Constant Stress,70,800,2737.922917,7.23500069322834e-05,43.1136,,,,,,781,DOI: https://doi.org/10.1016/j.nucengdes.2017.07.014
33,Inconel,IN-617,,,314626,0.05,0.1,0.1,0.001,0.002,54.1,22.2,8.6,1.1,0,0.4,1.5,0,0,0.04,0,0,0,0,0,0,0,11.6,0,0,0,"ThyssenKrupp VDM USA, Inc. ",Hot Rolled,Hot-worked,,,,,,,,150,,,No,,Rod,Cylindrical,Sub-Size,Uniaxial,32,6.35,,,unnotched,,,Constant Stress,80,800,1208.096224,0.000223551652581289,51.8036,,,,,,782,DOI: https://doi.org/10.1016/j.nucengdes.2017.07.014
33,Inconel,IN-617,,,314626,0.05,0.1,0.1,0.001,0.002,54.1,22.2,8.6,1.1,0,0.4,1.5,0,0,0.04,0,0,0,0,0,0,0,11.6,0,0,0,"ThyssenKrupp VDM USA, Inc. ",Hot Rolled,Hot-worked,,,,,,,,150,,,No,,Rod,Cylindrical,Sub-Size,Uniaxial,32,6.35,,,unnotched,,,Constant Stress,13,1000,8768.0625,1.87711458088331e-05,53.5246,,,,,,783,DOI: https://doi.org/10.1016/j.nucengdes.2017.07.014
33,Inconel,IN-617,,,314626,0.05,0.1,0.1,0.001,0.002,54.1,22.2,8.6,1.1,0,0.4,1.5,0,0,0.04,0,0,0,0,0,0,0,11.6,0,0,0,"ThyssenKrupp VDM USA, Inc. ",Hot Rolled,Hot-worked,,,,,,,,150,,,No,,Rod,Cylindrical,Sub-Size,Uniaxial,32,6.35,,,unnotched,,,Constant Stress,60,800,6949.689062,2.29777867665726e-05,32.7997,,,,,,784,DOI: https://doi.org/10.1016/j.nucengdes.2017.07.014
33,Inconel,IN-617,,,314626,0.05,0.1,0.1,0.001,0.002,54.1,22.2,8.6,1.1,0,0.4,1.5,0,0,0.04,0,0,0,0,0,0,0,11.6,0,0,0,"ThyssenKrupp VDM USA, Inc. ",Hot Rolled,Hot-worked,,,,,,,,150,,,No,,Rod,Cylindrical,Sub-Size,Uniaxial,32,6.35,,,unnotched,,,Constant Stress,65,800,4404.078125,3.58352409785164e-05,38.9524,,,,,,785,DOI: https://doi.org/10.1016/j.nucengdes.2017.07.014
33,Inconel,IN-617,,,314626,0.05,0.1,0.1,0.001,0.002,54.1,22.2,8.6,1.1,0,0.4,1.5,0,0,0.04,0,0,0,0,0,0,0,11.6,0,0,0,"ThyssenKrupp VDM USA, Inc. ",Hot Rolled,Hot-worked,,,,,,,,150,,,No,,Rod,Cylindrical,Sub-Size,Uniaxial,32,6.35,,,unnotched,,,Constant Stress,80,800,1138.169141,3.74615878256266e-07,36.6465,,,,,,786,DOI: https://doi.org/10.1016/j.nucengdes.2017.07.014
33,Inconel,IN-617,,,314626,0.05,0.1,0.1,0.001,0.002,54.1,22.2,8.6,1.1,0,0.4,1.5,0,0,0.04,0,0,0,0,0,0,0,11.6,0,0,0,"ThyssenKrupp VDM USA, Inc. ",Hot Rolled,Hot-worked,,,,,,,,150,,,No,,Rod,Cylindrical,Sub-Size,Uniaxial,32,6.35,,,unnotched,,,Constant Stress,16,1000,3365.397478,2.22419569305171e-05,49.14139431,,,,,,787,DOI: https://doi.org/10.1016/j.nucengdes.2017.07.014
33,Inconel,IN-617,,,314626,0.05,0.1,0.1,0.001,0.002,54.1,22.2,8.6,1.1,0,0.4,1.5,0,0,0.04,0,0,0,0,0,0,0,11.6,0,0,0,"ThyssenKrupp VDM USA, Inc. ",Hot Rolled,Hot-worked,,,,,,,,150,,,No,,Rod,Cylindrical,Sub-Size,Uniaxial,32,6.35,,,unnotched,,,Constant Stress,11,1000,18922.72708,1.15308644992922e-05,56.5139,,,,,,788,DOI: https://doi.org/10.1016/j.nucengdes.2017.07.014
33,Inconel,IN-617,,,314626,0.05,0.1,0.1,0.001,0.002,54.1,22.2,8.6,1.1,0,0.4,1.5,0,0,0.04,0,0,0,0,0,0,0,11.6,0,0,0,"ThyssenKrupp VDM USA, Inc. ",Hot Rolled,Hot-worked,,,,,,,,150,,,No,,Rod,Cylindrical,Sub-Size,Uniaxial,32,6.35,,,unnotched,,,Constant Stress,28,900,4731.216146,2.8204035458278e-05,30.771,,,,,,789,DOI: https://doi.org/10.1016/j.nucengdes.2017.07.014
33,Inconel,IN-617,,,314626,0.05,0.1,0.1,0.001,0.002,54.1,22.2,8.6,1.1,0,0.4,1.5,0,0,0.04,0,0,0,0,0,0,0,11.6,0,0,0,"ThyssenKrupp VDM USA, Inc. ",Hot Rolled,Hot-worked,,,,,,,,150,,,No,,Rod,Cylindrical,Sub-Size,Uniaxial,32,6.35,,,unnotched,,,Constant Stress,26,900,7567.343229,1.49372466539624e-05,27.7238,,,,,,790,DOI: https://doi.org/10.1016/j.nucengdes.2017.07.014
33,Inconel,IN-617,,,314626,0.05,0.1,0.1,0.001,0.002,54.1,22.2,8.6,1.1,0,0.4,1.5,0,0,0.04,0,0,0,0,0,0,0,11.6,0,0,0,"ThyssenKrupp VDM USA, Inc. ",Hot Rolled,Hot-worked,,,,,,,,150,,,No,,Rod,Cylindrical,Sub-Size,Uniaxial,32,6.35,,,unnotched,,,Constant Stress,65,800,4896.146354,3.46424831585266e-05,39.3927,,,,,,791,DOI: https://doi.org/10.1016/j.nucengdes.2017.07.014
33,Inconel,IN-617,,,314626,0.05,0.1,0.1,0.001,0.002,54.1,22.2,8.6,1.1,0,0.4,1.5,0,0,0.04,0,0,0,0,0,0,0,11.6,0,0,0,"ThyssenKrupp VDM USA, Inc. ",Hot Rolled,Hot-worked,,,,,,,,150,,,No,,Rod,Cylindrical,Sub-Size,Uniaxial,32,6.35,,,unnotched,,,Constant Stress,70,800,2750.7375,8.63901469082763e-05,46.8106,,,,,,792,DOI: https://doi.org/10.1016/j.nucengdes.2017.07.014
33,Inconel,IN-617,,,314626,0.05,0.1,0.1,0.001,0.002,54.1,22.2,8.6,1.1,0,0.4,1.5,0,0,0.04,0,0,0,0,0,0,0,11.6,0,0,0,"ThyssenKrupp VDM USA, Inc. ",Hot Rolled,Hot-worked,,,,,,,,150,,,No,,Rod,Cylindrical,Sub-Size,Uniaxial,32,6.35,,,unnotched,,,Constant Stress,28,900,3781.762873,5.96180472032304e-07,23.12868195,,,,,,793,DOI: https://doi.org/10.1016/j.nucengdes.2017.07.014
33,Inconel,IN-617,,,314626,0.05,0.1,0.1,0.001,0.002,54.1,22.2,8.6,1.1,0,0.4,1.5,0,0,0.04,0,0,0,0,0,0,0,11.6,0,0,0,"ThyssenKrupp VDM USA, Inc. ",Hot Rolled,Hot-worked,,,,,,,,150,,,No,,Rod,Cylindrical,Sub-Size,Uniaxial,32,6.35,,,unnotched,,,Constant Stress,60,800,11045.5724,1.41159990060532e-05,32.19105744,,,,,,794,DOI: https://doi.org/10.1016/j.nucengdes.2017.07.014
33,Inconel,IN-617,,,314626,0.05,0.1,0.1,0.001,0.002,54.1,22.2,8.6,1.1,0,0.4,1.5,0,0,0.04,0,0,0,0,0,0,0,11.6,0,0,0,"ThyssenKrupp VDM USA, Inc. ",Hot Rolled,Hot-worked,,,,,,,,150,,,No,,Rod,Cylindrical,Sub-Size,Uniaxial,32,6.35,,,unnotched,,,Constant Stress,12,1000,16696.17813,3.80857891922095e-07,64.099,,,,,,795,DOI: https://doi.org/10.1016/j.nucengdes.2017.07.014
33,Inconel,IN-617,,,314626,0.05,0.1,0.1,0.001,0.002,54.1,22.2,8.6,1.1,0,0.4,1.5,0,0,0.04,0,0,0,0,0,0,0,11.6,0,0,0,"ThyssenKrupp VDM USA, Inc. ",Hot Rolled,Hot-worked,,,,,,,,150,,,No,,Rod,Cylindrical,Sub-Size,Uniaxial,32,6.35,,,unnotched,,,Constant Stress,31,900,2846.091406,3.72150016413797e-05,27.7129,,,,,,796,DOI: https://doi.org/10.1016/j.nucengdes.2017.07.014
33,Inconel,IN-617,,,314626,0.05,0.1,0.1,0.001,0.002,54.1,22.2,8.6,1.1,0,0.4,1.5,0,0,0.04,0,0,0,0,0,0,0,11.6,0,0,0,"ThyssenKrupp VDM USA, Inc. ",Hot Rolled,Hot-worked,,,,,,,,150,,,No,,Rod,Cylindrical,Sub-Size,Uniaxial,32,6.35,,,unnotched,,,Constant Stress,13,1000,9900.042,1.34786760526994e-05,56.46034569,,,,,,797,DOI: https://doi.org/10.1016/j.nucengdes.2017.07.014
33,Inconel,IN-617,,,314626,0.05,0.1,0.1,0.001,0.002,54.1,22.2,8.6,1.1,0,0.4,1.5,0,0,0.04,0,0,0,0,0,0,0,11.6,0,0,0,"ThyssenKrupp VDM USA, Inc. ",Hot Rolled,Hot-worked,,,,,,,,150,,,No,,Rod,Cylindrical,Sub-Size,Uniaxial,32,6.35,,,unnotched,,,Constant Stress,12,1000,14513.558,2.05209929007099e-05,63.49390172,,,,,,798,DOI: https://doi.org/10.1016/j.nucengdes.2017.07.014
33,Inconel,IN-617,,,314626,0.05,0.1,0.1,0.001,0.002,54.1,22.2,8.6,1.1,0,0.4,1.5,0,0,0.04,0,0,0,0,0,0,0,11.6,0,0,0,"ThyssenKrupp VDM USA, Inc. ",Hot Rolled,Hot-worked,,,,,,,,150,,,No,,Rod,Cylindrical,Sub-Size,Uniaxial,32,6.35,,,unnotched,,,Constant Stress,11,1000,21303.8875,6.56734431268605e-06,51.5215,,,,,,799,DOI: https://doi.org/10.1016/j.nucengdes.2017.07.014
33,Inconel,IN-617,,,314626,0.05,0.1,0.1,0.001,0.002,54.1,22.2,8.6,1.1,0,0.4,1.5,0,0,0.04,0,0,0,0,0,0,0,11.6,0,0,0,"ThyssenKrupp VDM USA, Inc. ",Hot Rolled,Hot-worked,,,,,,,,150,,,No,,Rod,Cylindrical,Sub-Size,Uniaxial,32,6.35,,,unnotched,,,Constant Stress,26,900,7983.825521,1.89958823770244e-05,34.9184,,,,,,800,DOI: https://doi.org/10.1016/j.nucengdes.2017.07.014
33,Inconel,IN-617,,,314626,0.05,0.1,0.1,0.001,0.002,54.1,22.2,8.6,1.1,0,0.4,1.5,0,0,0.04,0,0,0,0,0,0,0,11.6,0,0,0,"ThyssenKrupp VDM USA, Inc. ",Hot Rolled,Hot-worked,,,,,,,,150,,,No,,Rod,Cylindrical,Sub-Size,Uniaxial,32,6.35,,,unnotched,,,Constant Stress,36,900,1373.358073,9.51957020903371e-05,27.557,,,,,,801,DOI: https://doi.org/10.1016/j.nucengdes.2017.07.014
8,RPV,SA533B,B,,,0.17,0.23,1.47,0.014,0.017,0.57,0.1,0.51,0,0,0,96.77,0,0,0.15,0,0,0,0,0,0,0,0,0,0,0,,,,,,,,,,,,,,No,,Rod,Cylindrical,Sub-Size,Uniaxial,30,9,1.5,,unnotched,,,Constant Stress,12.6,1000,18.4,0.022,,,,,,,802,DOI: https://doi.org/10.1299/mej.19-00560
8,RPV,SA533B,B,,,0.17,0.23,1.47,0.014,0.017,0.57,0.1,0.51,0,0,0,96.77,0,0,0.15,0,0,0,0,0,0,0,0,0,0,0,,,,,,,,,,,,,,No,,Rod,Cylindrical,Sub-Size,Uniaxial,30,9,1.5,,unnotched,,,Constant Stress,17,1000,6.91,0.05599999999999999,,,,,,,803,DOI: https://doi.org/10.1299/mej.19-00560
8,RPV,SA533B,B,,,0.17,0.23,1.47,0.014,0.017,0.57,0.1,0.51,0,0,0,96.77,0,0,0.15,0,0,0,0,0,0,0,0,0,0,0,,,,,,,,,,,,,,No,,Rod,Cylindrical,Sub-Size,Uniaxial,30,9,1.5,,unnotched,,,Constant Stress,19,1000,3.98,0.141,,,,,,,804,DOI: https://doi.org/10.1299/mej.19-00560
8,RPV,SA533B,B,,,0.17,0.23,1.47,0.014,0.017,0.57,0.1,0.51,0,0,0,96.77,0,0,0.15,0,0,0,0,0,0,0,0,0,0,0,,,,,,,,,,,,,,No,,Rod,Cylindrical,Sub-Size,Uniaxial,30,9,1.5,,unnotched,,,Constant Stress,3.23,1200,79,0.003,,,,,,,805,DOI: https://doi.org/10.1299/mej.19-00560
8,RPV,SA533B,B,,,0.17,0.23,1.47,0.014,0.017,0.57,0.1,0.51,0,0,0,96.77,0,0,0.15,0,0,0,0,0,0,0,0,0,0,0,,,,,,,,,,,,,,No,,Rod,Cylindrical,Sub-Size,Uniaxial,30,9,1.5,,unnotched,,,Constant Stress,3.49,1200,51.6,0.003,,,,,,,806,DOI: https://doi.org/10.1299/mej.19-00560
8,RPV,SA533B,B,,,0.17,0.23,1.47,0.014,0.017,0.57,0.1,0.51,0,0,0,96.77,0,0,0.15,0,0,0,0,0,0,0,0,0,0,0,,,,,,,,,,,,,,No,,Rod,Cylindrical,Sub-Size,Uniaxial,30,9,1.5,,unnotched,,,Constant Stress,3.98,1200,25,0.006999999999999999,,,,,,,807,DOI: https://doi.org/10.1299/mej.19-00560
8,RPV,SA533B,B,,,0.17,0.23,1.47,0.014,0.017,0.57,0.1,0.51,0,0,0,96.77,0,0,0.15,0,0,0,0,0,0,0,0,0,0,0,,,,,,,,,,,,,,No,,Rod,Cylindrical,Sub-Size,Uniaxial,30,9,1.5,,unnotched,,,Constant Stress,4.5,1200,10.4,0.018,,,,,,,808,DOI: https://doi.org/10.1299/mej.19-00560
8,RPV,SA533B,B,,,0.17,0.23,1.47,0.014,0.017,0.57,0.1,0.51,0,0,0,96.77,0,0,0.15,0,0,0,0,0,0,0,0,0,0,0,,,,,,,,,,,,,,No,,Rod,Cylindrical,Sub-Size,Uniaxial,30,9,1.5,,unnotched,,,Constant Stress,4.99,1200,8.52,0.02,,,,,,,809,DOI: https://doi.org/10.1299/mej.19-00560
8,RPV,SA533B,B,,,0.17,0.23,1.47,0.014,0.017,0.57,0.1,0.51,0,0,0,96.77,0,0,0.15,0,0,0,0,0,0,0,0,0,0,0,,,,,,,,,,,,,,No,,Rod,Cylindrical,Sub-Size,Uniaxial,30,9,1.5,,unnotched,,,Constant Stress,5.97,1200,3.06,0.077,,,,,,,810,DOI: https://doi.org/10.1299/mej.19-00560
8,RPV,SA533B,B,,,0.17,0.23,1.47,0.014,0.017,0.57,0.1,0.51,0,0,0,96.77,0,0,0.15,0,0,0,0,0,0,0,0,0,0,0,,,,,,,,,,,,,,No,,Rod,Cylindrical,Sub-Size,Uniaxial,30,9,1.5,,unnotched,,,Constant Stress,2.27,1300,17.7,0.01,,,,,,,811,DOI: https://doi.org/10.1299/mej.19-00560
8,RPV,SA533B,B,,,0.17,0.23,1.47,0.014,0.017,0.57,0.1,0.51,0,0,0,96.77,0,0,0.15,0,0,0,0,0,0,0,0,0,0,0,,,,,,,,,,,,,,No,,Rod,Cylindrical,Sub-Size,Uniaxial,30,9,1.5,,unnotched,,,Constant Stress,2.61,1300,11.3,0.027,,,,,,,812,DOI: https://doi.org/10.1299/mej.19-00560
8,RPV,SA533B,B,,,0.17,0.23,1.47,0.014,0.017,0.57,0.1,0.51,0,0,0,96.77,0,0,0.15,0,0,0,0,0,0,0,0,0,0,0,,,,,,,,,,,,,,No,,Rod,Cylindrical,Sub-Size,Uniaxial,30,9,1.5,,unnotched,,,Constant Stress,3.15,1300,4.68,0.04,,,,,,,813,DOI: https://doi.org/10.1299/mej.19-00560
