Repository: avakanski/Dataset-of-Creep-Properties-for-Nuclear-Structural-Materials

# Dataset of Creep Properties for Nuclear Structural Materials

Authors: Isshu Lee, John W. Merickel, Boopathy Kombaiah, Yalei Tang, Fei Xu, Rongjie Song, Aleksandar Vakanski

The dataset contains records of creep tests of nuclear structural materials. As advanced nuclear reactor designs move towards higher operating temperatures, creep research has become increasingly important. The focus is on understanding the influence of specimen size on creep properties, including the relationship between sub-sized and standard-sized specimen behavior under irradiation constraints. The dataset was curated from 54 peer-reviewed sources through an extensive literature review.

File: Creep_Data.csv (part 8 of 14)
,Material Class,,,,"Composition, wt.%",,,,,,,,,,,,,,,,,,,,,,,,,,,Treatment,,,,,,,,,,,Irradiation Conditions,,,,Specimen Dimensions,,,,,,,,,,,Creep properties,,,,,,,,,,,,
Reference,Alloy Group,Alloy Designation,Alloy Grade,Class,Heat,"C, wt.%","Si, wt.%","Mn, wt.%","P, wt.%","S, wt.%","Ni, wt.%","Cr, wt.%","Mo, wt.%","Al, wt.%","N, wt.%","Ti, wt.%","Fe, wt.%","Nb, wt.%","B, wt.%","Cu, wt.%","V, wt.%","Mg, wt.%","Y, wt.%","Zr, wt.%","Zn, wt.%","W, wt.%","Sn, wt.%","Co, wt.%","O, wt.%","Ta, wt.%","H, wt.%",Manufacturing,Treatment,Treatment categories,"Treatment temperature, C","Post treatment temperature, C","Post treatment time, h",Cooling,Finishing process,Microstructure,Morphology,Grain size (μm),Irradiation Dose,Irradiation Temperature,Irradiated Specimen,Irradiation Time (h),Specimen Stock Type,Specimen Shape,Specimen Size,Creep Test Type,Length (mm),Thickness (mm),Fillet radius R (mm),Width (mm),Notch,Aspect ratio (L/w),Aspect ratio (t/w),Creep Test Type,Stress (Mpa),Temperature of Creep Test (C),Creep Rupture Life (h),Minimum Creep Rate (%/h),Strain to Rupture (%),Reduction of Area (%),Time (h),Strain (%),Vacuum,Comments and Notes,Sample Identiefiers,Source
8,RPV,SA533B,B,,,0.17,0.23,1.47,0.014,0.017,0.57,0.1,0.51,0,0,0,96.77,0,0,0.15,0,0,0,0,0,0,0,0,0,0,0,,,,,,,,,,,,,,No,,Rod,Cylindrical,Sub-Size,Uniaxial,30,9,1.5,,unnotched,,,Constant Stress,2.07,1350,5.8,0.055,,,,,,,814,DOI: https://doi.org/10.1299/mej.19-00560
8,RPV,SA533B,B,,,0.17,0.23,1.47,0.014,0.017,0.57,0.1,0.51,0,0,0,96.77,0,0,0.15,0,0,0,0,0,0,0,0,0,0,0,,,,,,,,,,,,,,No,,Rod,Cylindrical,Sub-Size,Uniaxial,30,9,1.5,,unnotched,,,Constant Stress,2.37,1350,3.4,0.1,,,,,,,815,DOI: https://doi.org/10.1299/mej.19-00560
8,Stainless Steel,SS304L,L,,,0.03,0.32,1.73,0.03,0.001,9.51,19.12,0,0,0,0,69.26,0,0,0,0,0,0,0,0,0,0,0,0,0,0,,,,,,,,,,,,,,No,,Rod,Cylindrical,Sub-Size,Uniaxial,30,9,1.5,,unnotched,,,Constant Stress,100,800,5.87,0.027,,,,,,,816,DOI: https://doi.org/10.1299/mej.19-00560
8,Stainless Steel,SS304L,L,,,0.03,0.32,1.73,0.03,0.001,9.51,19.12,0,0,0,0,69.26,0,0,0,0,0,0,0,0,0,0,0,0,0,0,,,,,,,,,,,,,,No,,Rod,Cylindrical,Sub-Size,Uniaxial,30,9,1.5,,unnotched,,,Constant Stress,120,800,1.34,0.137,,,,,,,817,DOI: https://doi.org/10.1299/mej.19-00560
8,Stainless Steel,SS304L,L,,,0.03,0.32,1.73,0.03,0.001,9.51,19.12,0,0,0,0,69.26,0,0,0,0,0,0,0,0,0,0,0,0,0,0,,,,,,,,,,,,,,No,,Rod,Cylindrical,Sub-Size,Uniaxial,30,9,1.5,,unnotched,,,Constant Stress,34,927,5.2,0.031,,,,,,,818,DOI: https://doi.org/10.1299/mej.19-00560
8,Stainless Steel,SS304L,L,,,0.03,0.32,1.73,0.03,0.001,9.51,19.12,0,0,0,0,69.26,0,0,0,0,0,0,0,0,0,0,0,0,0,0,,,,,,,,,,,,,,No,,Rod,Cylindrical,Sub-Size,Uniaxial,30,9,1.5,,unnotched,,,Constant Stress,36,927,2.5,0.062,,,,,,,819,DOI: https://doi.org/10.1299/mej.19-00560
8,Stainless Steel,SS304L,L,,,0.03,0.32,1.73,0.03,0.001,9.51,19.12,0,0,0,0,69.26,0,0,0,0,0,0,0,0,0,0,0,0,0,0,,,,,,,,,,,,,,No,,Rod,Cylindrical,Sub-Size,Uniaxial,30,9,1.5,,unnotched,,,Constant Stress,40,927,2.31,0.07,,,,,,,820,DOI: https://doi.org/10.1299/mej.19-00560
8,Stainless Steel,SS304L,L,,,0.03,0.32,1.73,0.03,0.001,9.51,19.12,0,0,0,0,69.26,0,0,0,0,0,0,0,0,0,0,0,0,0,0,,,,,,,,,,,,,,No,,Rod,Cylindrical,Sub-Size,Uniaxial,30,9,1.5,,unnotched,,,Constant Stress,14.5,1077,8.14,0.034,,,,,,,821,DOI: https://doi.org/10.1299/mej.19-00560
8,Stainless Steel,SS304L,L,,,0.03,0.32,1.73,0.03,0.001,9.51,19.12,0,0,0,0,69.26,0,0,0,0,0,0,0,0,0,0,0,0,0,0,,,,,,,,,,,,,,No,,Rod,Cylindrical,Sub-Size,Uniaxial,30,9,1.5,,unnotched,,,Constant Stress,16.8,1077,4.16,0.08900000000000001,,,,,,,822,DOI: https://doi.org/10.1299/mej.19-00560
8,Stainless Steel,SS304L,L,,,0.03,0.32,1.73,0.03,0.001,9.51,19.12,0,0,0,0,69.26,0,0,0,0,0,0,0,0,0,0,0,0,0,0,,,,,,,,,,,,,,No,,Rod,Cylindrical,Sub-Size,Uniaxial,30,9,1.5,,unnotched,,,Constant Stress,6.97,1200,8.79,0.023,,,,,,,823,DOI: https://doi.org/10.1299/mej.19-00560
8,Stainless Steel,SS304L,L,,,0.03,0.32,1.73,0.03,0.001,9.51,19.12,0,0,0,0,69.26,0,0,0,0,0,0,0,0,0,0,0,0,0,0,,,,,,,,,,,,,,No,,Rod,Cylindrical,Sub-Size,Uniaxial,30,9,1.5,,unnotched,,,Constant Stress,8.75,1200,3.18,0.065,,,,,,,824,DOI: https://doi.org/10.1299/mej.19-00560
8,Stainless Steel,SS304L,L,,,0.03,0.32,1.73,0.03,0.001,9.51,19.12,0,0,0,0,69.26,0,0,0,0,0,0,0,0,0,0,0,0,0,0,,,,,,,,,,,,,,No,,Rod,Cylindrical,Sub-Size,Uniaxial,30,9,1.5,,unnotched,,,Constant Stress,4.06,1300,4.78,0.04099999999999999,,,,,,,825,DOI: https://doi.org/10.1299/mej.19-00560
8,Stainless Steel,SS304L,L,,,0.03,0.32,1.73,0.03,0.001,9.51,19.12,0,0,0,0,69.26,0,0,0,0,0,0,0,0,0,0,0,0,0,0,,,,,,,,,,,,,,No,,Rod,Cylindrical,Sub-Size,Uniaxial,30,9,1.5,,unnotched,,,Constant Stress,4.62,1300,2.75,0.07400000000000001,,,,,,,826,DOI: https://doi.org/10.1299/mej.19-00560
8,Stainless Steel,SS316L,,,,0.02,0.38,1.68,0.033,0.001,10.67,16.37,2.21,0,0,0,68.64,0,0,0,0,0,0,0,0,0,0,0,0,0,0,,,,,,,,,,,,,,No,,Rod,Cylindrical,Sub-Size,Uniaxial,30,9,1.5,,unnotched,,,Constant Stress,75,800,20.4,1.1,,,,,,,827,DOI: https://doi.org/10.1299/mej.19-00560
8,Stainless Steel,SS316L,,,,0.02,0.38,1.68,0.033,0.001,10.67,16.37,2.21,0,0,0,68.64,0,0,0,0,0,0,0,0,0,0,0,0,0,0,,,,,,,,,,,,,,No,,Rod,Cylindrical,Sub-Size,Uniaxial,30,9,1.5,,unnotched,,,Constant Stress,87,800,5.36,4.8,,,,,,,828,DOI: https://doi.org/10.1299/mej.19-00560
8,Stainless Steel,SS316L,,,,0.02,0.38,1.68,0.033,0.001,10.67,16.37,2.21,0,0,0,68.64,0,0,0,0,0,0,0,0,0,0,0,0,0,0,,,,,,,,,,,,,,No,,Rod,Cylindrical,Sub-Size,Uniaxial,30,9,1.5,,unnotched,,,Constant Stress,33,927,6.4,3.5,,,,,,,829,DOI: https://doi.org/10.1299/mej.19-00560
8,Stainless Steel,SS316L,,,,0.02,0.38,1.68,0.033,0.001,10.67,16.37,2.21,0,0,0,68.64,0,0,0,0,0,0,0,0,0,0,0,0,0,0,,,,,,,,,,,,,,No,,Rod,Cylindrical,Sub-Size,Uniaxial,30,9,1.5,,unnotched,,,Constant Stress,36.3,927,4.24,5.9,,,,,,,830,DOI: https://doi.org/10.1299/mej.19-00560
8,Stainless Steel,SS316L,,,,0.02,0.38,1.68,0.033,0.001,10.67,16.37,2.21,0,0,0,68.64,0,0,0,0,0,0,0,0,0,0,0,0,0,0,,,,,,,,,,,,,,No,,Rod,Cylindrical,Sub-Size,Uniaxial,30,9,1.5,,unnotched,,,Constant Stress,40.5,928,1.97,10.9,,,,,,,831,DOI: https://doi.org/10.1299/mej.19-00560
8,Stainless Steel,SS316L,,,,0.02,0.38,1.68,0.033,0.001,10.67,16.37,2.21,0,0,0,68.64,0,0,0,0,0,0,0,0,0,0,0,0,0,0,,,,,,,,,,,,,,No,,Rod,Cylindrical,Sub-Size,Uniaxial,30,9,1.5,,unnotched,,,Constant Stress,13.4,1077,4.8,4.4,,,,,,,832,DOI: https://doi.org/10.1299/mej.19-00560
8,Stainless Steel,SS316L,,,,0.02,0.38,1.68,0.033,0.001,10.67,16.37,2.21,0,0,0,68.64,0,0,0,0,0,0,0,0,0,0,0,0,0,0,,,,,,,,,,,,,,No,,Rod,Cylindrical,Sub-Size,Uniaxial,30,9,1.5,,unnotched,,,Constant Stress,14.5,1077,4.45,4.8,,,,,,,833,DOI: https://doi.org/10.1299/mej.19-00560
8,Stainless Steel,SS316L,,,,0.02,0.38,1.68,0.033,0.001,10.67,16.37,2.21,0,0,0,68.64,0,0,0,0,0,0,0,0,0,0,0,0,0,0,,,,,,,,,,,,,,No,,Rod,Cylindrical,Sub-Size,Uniaxial,30,9,1.5,,unnotched,,,Constant Stress,16.9,1077,1.97,8.2,,,,,,,834,DOI: https://doi.org/10.1299/mej.19-00560
8,Stainless Steel,SS316L,,,,0.02,0.38,1.68,0.033,0.001,10.67,16.37,2.21,0,0,0,68.64,0,0,0,0,0,0,0,0,0,0,0,0,0,0,,,,,,,,,,,,,,No,,Rod,Cylindrical,Sub-Size,Uniaxial,30,9,1.5,,unnotched,,,Constant Stress,3.71,1200,49.7,0.2,,,,,,,835,DOI: https://doi.org/10.1299/mej.19-00560
8,Stainless Steel,SS316L,,,,0.02,0.38,1.68,0.033,0.001,10.67,16.37,2.21,0,0,0,68.64,0,0,0,0,0,0,0,0,0,0,0,0,0,0,,,,,,,,,,,,,,No,,Rod,Cylindrical,Sub-Size,Uniaxial,30,9,1.5,,unnotched,,,Constant Stress,7,1200,2.1,5.6,,,,,,,836,DOI: https://doi.org/10.1299/mej.19-00560
8,Stainless Steel,SS316L,,,,0.02,0.38,1.68,0.033,0.001,10.67,16.37,2.21,0,0,0,68.64,0,0,0,0,0,0,0,0,0,0,0,0,0,0,,,,,,,,,,,,,,No,,Rod,Cylindrical,Sub-Size,Uniaxial,30,9,1.5,,unnotched,,,Constant Stress,8.8,1200,0.94,14.2,,,,,,,837,DOI: https://doi.org/10.1299/mej.19-00560
8,Stainless Steel,SS316L,,,,0.02,0.38,1.68,0.033,0.001,10.67,16.37,2.21,0,0,0,68.64,0,0,0,0,0,0,0,0,0,0,0,0,0,0,,,,,,,,,,,,,,No,,Rod,Cylindrical,Sub-Size,Uniaxial,30,9,1.5,,unnotched,,,Constant Stress,2.1,1300,30.1,0.5,,,,,,,838,DOI: https://doi.org/10.1299/mej.19-00560
8,Stainless Steel,SS316L,,,,0.02,0.38,1.68,0.033,0.001,10.67,16.37,2.21,0,0,0,68.64,0,0,0,0,0,0,0,0,0,0,0,0,0,0,,,,,,,,,,,,,,No,,Rod,Cylindrical,Sub-Size,Uniaxial,30,9,1.5,,unnotched,,,Constant Stress,3.95,1300,2.44,6.9,,,,,,,839,DOI: https://doi.org/10.1299/mej.19-00560
8,Stainless Steel,SS316L,,,,0.02,0.38,1.68,0.033,0.001,10.67,16.37,2.21,0,0,0,68.64,0,0,0,0,0,0,0,0,0,0,0,0,0,0,,,,,,,,,,,,,,No,,Rod,Cylindrical,Sub-Size,Uniaxial,30,9,1.5,,unnotched,,,Constant Stress,4.5,1300,1.45,9.2,,,,,,,840,DOI: https://doi.org/10.1299/mej.19-00560
8,Stainless Steel,SS316L,,,,0.02,0.38,1.68,0.033,0.001,10.67,16.37,2.21,0,0,0,68.64,0,0,0,0,0,0,0,0,0,0,0,0,0,0,,,,,,,,,,,,,,No,,Rod,Cylindrical,Sub-Size,Uniaxial,30,9,1.5,,unnotched,,,Constant Stress,4.7,1300,0.68,15.4,,,,,,,841,DOI: https://doi.org/10.1299/mej.19-00560
8,Stainless Steel,SS316L,,,,0.02,0.38,1.68,0.033,0.001,10.67,16.37,2.21,0,0,0,68.64,0,0,0,0,0,0,0,0,0,0,0,0,0,0,,,,,,,,,,,,,,No,,Rod,Cylindrical,Sub-Size,Uniaxial,30,9,1.5,,unnotched,,,Constant Stress,5.5,1300,1.22,12.1,,,,,,,842,DOI: https://doi.org/10.1299/mej.19-00560
8,Stainless Steel,SS316L,,,,0.02,0.38,1.68,0.033,0.001,10.67,16.37,2.21,0,0,0,68.64,0,0,0,0,0,0,0,0,0,0,0,0,0,0,,,,,,,,,,,,,,No,,Rod,Cylindrical,Sub-Size,Uniaxial,30,9,1.5,,unnotched,,,Constant Stress,1.39,1350,26.5,0.5,,,,,,,843,DOI: https://doi.org/10.1299/mej.19-00560
8,Stainless Steel,SS316L,,,,0.02,0.38,1.68,0.033,0.001,10.67,16.37,2.21,0,0,0,68.64,0,0,0,0,0,0,0,0,0,0,0,0,0,0,,,,,,,,,,,,,,No,,Rod,Cylindrical,Sub-Size,Uniaxial,30,9,1.5,,unnotched,,,Constant Stress,4,1350,0.19,23.1,,,,,,,844,DOI: https://doi.org/10.1299/mej.19-00560
8,Inconel,IN-600,,,,0.05,0.09,0.29,0.0006,0.002,74.47,15.63,0,0,0,0,8.75,0,0,0,0,0,0,0,0,0,0,0,0,0,0,,,,,,,,,,,,,,No,,Rod,Cylindrical,Sub-Size,Uniaxial,30,9,1.5,,unnotched,,,Constant Stress,29.5,982,6.02,3.2,,,,,,,845,DOI: https://doi.org/10.1299/mej.19-00560
8,Inconel,IN-600,,,,0.05,0.09,0.29,0.0006,0.002,74.47,15.63,0,0,0,0,8.75,0,0,0,0,0,0,0,0,0,0,0,0,0,0,,,,,,,,,,,,,,No,,Rod,Cylindrical,Sub-Size,Uniaxial,30,9,1.5,,unnotched,,,Constant Stress,35,982,2.71,7.8,,,,,,,846,DOI: https://doi.org/10.1299/mej.19-00560
8,Inconel,IN-600,,,,0.05,0.09,0.29,0.0006,0.002,74.47,15.63,0,0,0,0,8.75,0,0,0,0,0,0,0,0,0,0,0,0,0,0,,,,,,,,,,,,,,No,,Rod,Cylindrical,Sub-Size,Uniaxial,30,9,1.5,,unnotched,,,Constant Stress,40.6,982,1.3,18.4,,,,,,,847,DOI: https://doi.org/10.1299/mej.19-00560
8,Inconel,IN-600,,,,0.05,0.09,0.29,0.0006,0.002,74.47,15.63,0,0,0,0,8.75,0,0,0,0,0,0,0,0,0,0,0,0,0,0,,,,,,,,,,,,,,No,,Rod,Cylindrical,Sub-Size,Uniaxial,30,9,1.5,,unnotched,,,Constant Stress,11.3,1093,18.3,0.8,,,,,,,848,DOI: https://doi.org/10.1299/mej.19-00560
8,Inconel,IN-600,,,,0.05,0.09,0.29,0.0006,0.002,74.47,15.63,0,0,0,0,8.75,0,0,0,0,0,0,0,0,0,0,0,0,0,0,,,,,,,,,,,,,,No,,Rod,Cylindrical,Sub-Size,Uniaxial,30,9,1.5,,unnotched,,,Constant Stress,18,1093,2.97,7.7,,,,,,,849,DOI: https://doi.org/10.1299/mej.19-00560
8,Inconel,IN-600,,,,0.05,0.09,0.29,0.0006,0.002,74.47,15.63,0,0,0,0,8.75,0,0,0,0,0,0,0,0,0,0,0,0,0,0,,,,,,,,,,,,,,No,,Rod,Cylindrical,Sub-Size,Uniaxial,30,9,1.5,,unnotched,,,Constant Stress,22.2,1093,0.76,21.5,,,,,,,850,DOI: https://doi.org/10.1299/mej.19-00560
8,Inconel,IN-600,,,,0.05,0.09,0.29,0.0006,0.002,74.47,15.63,0,0,0,0,8.75,0,0,0,0,0,0,0,0,0,0,0,0,0,0,,,,,,,,,,,,,,No,,Rod,Cylindrical,Sub-Size,Uniaxial,30,9,1.5,,unnotched,,,Constant Stress,5.87,1200,30.8,0.6,,,,,,,851,DOI: https://doi.org/10.1299/mej.19-00560
8,Inconel,IN-600,,,,0.05,0.09,0.29,0.0006,0.002,74.47,15.63,0,0,0,0,8.75,0,0,0,0,0,0,0,0,0,0,0,0,0,0,,,,,,,,,,,,,,No,,Rod,Cylindrical,Sub-Size,Uniaxial,30,9,1.5,,unnotched,,,Constant Stress,9.47,1200,2.49,7,,,,,,,852,DOI: https://doi.org/10.1299/mej.19-00560
8,Inconel,IN-600,,,,0.05,0.09,0.29,0.0006,0.002,74.47,15.63,0,0,0,0,8.75,0,0,0,0,0,0,0,0,0,0,0,0,0,0,,,,,,,,,,,,,,No,,Rod,Cylindrical,Sub-Size,Uniaxial,30,9,1.5,,unnotched,,,Constant Stress,11,1200,1.57,11.2,,,,,,,853,DOI: https://doi.org/10.1299/mej.19-00560
8,Inconel,IN-600,,,,0.05,0.09,0.29,0.0006,0.002,74.47,15.63,0,0,0,0,8.75,0,0,0,0,0,0,0,0,0,0,0,0,0,0,,,,,,,,,,,,,,No,,Rod,Cylindrical,Sub-Size,Uniaxial,30,9,1.5,,unnotched,,,Constant Stress,14,1200,0.6,28.1,,,,,,,854,DOI: https://doi.org/10.1299/mej.19-00560
8,Inconel,IN-600,,,,0.05,0.09,0.29,0.0006,0.002,74.47,15.63,0,0,0,0,8.75,0,0,0,0,0,0,0,0,0,0,0,0,0,0,,,,,,,,,,,,,,No,,Rod,Cylindrical,Sub-Size,Uniaxial,30,9,1.5,,unnotched,,,Constant Stress,2.8,1300,35.1,0.5,,,,,,,855,DOI: https://doi.org/10.1299/mej.19-00560
8,Inconel,IN-600,,,,0.05,0.09,0.29,0.0006,0.002,74.47,15.63,0,0,0,0,8.75,0,0,0,0,0,0,0,0,0,0,0,0,0,0,,,,,,,,,,,,,,No,,Rod,Cylindrical,Sub-Size,Uniaxial,30,9,1.5,,unnotched,,,Constant Stress,3.21,1300,26.2,0.7,,,,,,,856,DOI: https://doi.org/10.1299/mej.19-00560
8,Inconel,IN-600,,,,0.05,0.09,0.29,0.0006,0.002,74.47,15.63,0,0,0,0,8.75,0,0,0,0,0,0,0,0,0,0,0,0,0,0,,,,,,,,,,,,,,No,,Rod,Cylindrical,Sub-Size,Uniaxial,30,9,1.5,,unnotched,,,Constant Stress,4.36,1300,7.02,1.9,,,,,,,857,DOI: https://doi.org/10.1299/mej.19-00560
8,Inconel,IN-600,,,,0.05,0.09,0.29,0.0006,0.002,74.47,15.63,0,0,0,0,8.75,0,0,0,0,0,0,0,0,0,0,0,0,0,0,,,,,,,,,,,,,,No,,Rod,Cylindrical,Sub-Size,Uniaxial,30,9,1.5,,unnotched,,,Constant Stress,4.96,1300,2.74,5.7,,,,,,,858,DOI: https://doi.org/10.1299/mej.19-00560
34,Stainless Steel,A709,,,,0.063,0.28,0.88,0.005,0,25,19.69,1.46,0,0.14,0.01,52.2398,0.23,0.0022,0,0,0,0,0,0,0,0,0,0,0,0,vacuum induction melting + electro slag remelting,,,,,,,,,,50,,,No,,Plate,Flat,Sub-Size,Uniaxial,30,1,,2,unnotched,15,0.5,Constant Stress,165.3,750,25,,,,,,,First Plate (Heat 011502-H5 As received),859,URL: https://www.osti.gov/servlets/purl/1907922
34,Stainless Steel,A709,,,,0.063,0.28,0.88,0.005,0,25,19.69,1.46,0,0.14,0.01,52.2398,0.23,0.0022,0,0,0,0,0,0,0,0,0,0,0,0,vacuum induction melting + electro slag remelting,,,,,,,,,,50,,,No,,Plate,Flat,Sub-Size,Uniaxial,30,1,,2,unnotched,15,0.5,Constant Stress,208.3,750,25,,,,,,,First Plate (Heat 011502-H5 As received),860,URL: https://www.osti.gov/servlets/purl/1907922
34,Stainless Steel,A709,,,,0.063,0.28,0.88,0.005,0,25,19.69,1.46,0,0.14,0.01,52.2398,0.23,0.0022,0,0,0,0,0,0,0,0,0,0,0,0,vacuum induction melting + electro slag remelting,,,,,,,,,,50,,,No,,Plate,Flat,Sub-Size,Uniaxial,30,1,,2,unnotched,15,0.5,Constant Stress,234.9,750,37,,,,,,,First Plate (Heat 011502-H5 As received),861,URL: https://www.osti.gov/servlets/purl/1907922
34,Stainless Steel,A709,,,,0.063,0.28,0.88,0.005,0,25,19.69,1.46,0,0.14,0.01,52.2398,0.23,0.0022,0,0,0,0,0,0,0,0,0,0,0,0,vacuum induction melting + electro slag remelting,,,,,,,,,,50,,,No,,Plate,Flat,Sub-Size,Uniaxial,30,1,,2,unnotched,15,0.5,Constant Stress,252.3,750,19,,,,,,,First Plate (Heat 011502-H5 As received),862,URL: https://www.osti.gov/servlets/purl/1907922
34,Stainless Steel,A709,,,,0.063,0.28,0.88,0.005,0,25,19.69,1.46,0,0.14,0.01,52.2398,0.23,0.0022,0,0,0,0,0,0,0,0,0,0,0,0,vacuum induction melting + electro slag remelting,,,,,,,,,,50,,,No,,Plate,Flat,Sub-Size,Uniaxial,30,1,,2,unnotched,15,0.5,Constant Stress,278.4,750,177,,,,,,,Second Plate(Heat 11594-3 As received),863,URL: https://www.osti.gov/servlets/purl/1907922
34,Stainless Steel,A709,,,,0.063,0.28,0.88,0.005,0,25,19.69,1.46,0,0.14,0.01,52.2398,0.23,0.0022,0,0,0,0,0,0,0,0,0,0,0,0,vacuum induction melting + electro slag remelting,,,,,,,,,,50,,,No,,Plate,Flat,Sub-Size,Uniaxial,30,1,,2,unnotched,15,0.5,Constant Stress,304.5,750,7,,,,,,,Second Plate(Heat 11594-3 As received),864,URL: https://www.osti.gov/servlets/purl/1907922
34,Stainless Steel,A709,,,,0.063,0.28,0.88,0.005,0,25,19.69,1.46,0,0.14,0.01,52.2398,0.23,0.0022,0,0,0,0,0,0,0,0,0,0,0,0,vacuum induction melting + electro slag remelting,,,,,,,,,,50,,,No,,Plate,Flat,Sub-Size,Uniaxial,30,1,,2,unnotched,15,0.5,Constant Stress,165.3,750,50,,,,,,,Second Plate(Heat 11594-3 As received),865,URL: https://www.osti.gov/servlets/purl/1907922
34,Stainless Steel,A709,,,,0.063,0.28,0.88,0.005,0,25,19.69,1.46,0,0.14,0.01,52.2398,0.23,0.0022,0,0,0,0,0,0,0,0,0,0,0,0,vacuum induction melting + electro slag remelting,,,,,,,,,,50,,,No,,Plate,Flat,Sub-Size,Uniaxial,30,1,,2,unnotched,15,0.5,Constant Stress,234.4,750,151,,,,,,,Second Plate(Heat 11594-3 As received),866,URL: https://www.osti.gov/servlets/purl/1907922
34,Stainless Steel,A709,,,,0.063,0.28,0.88,0.005,0,25,19.69,1.46,0,0.14,0.01,52.2398,0.23,0.0022,0,0,0,0,0,0,0,0,0,0,0,0,vacuum induction melting + electro slag remelting,,,,,,,,,,50,,,No,,Plate,Flat,Sub-Size,Uniaxial,30,1,,2,unnotched,15,0.5,Constant Stress,278.4,750,174,,,,,,,Second Plate(Heat 11594-3 As received),867,URL: https://www.osti.gov/servlets/purl/1907922
34,Stainless Steel,A709,,,,0.063,0.28,0.88,0.005,0,25,19.69,1.46,0,0.14,0.01,52.2398,0.23,0.0022,0,0,0,0,0,0,0,0,0,0,0,0,vacuum induction melting + electro slag remelting,,,,,,,,,,50,,,No,,Plate,Flat,Sub-Size,Uniaxial,30,1,,2,unnotched,15,0.5,Constant Stress,304.5,750,88,,,,,,,Third Plate(Heat 58776-4 As received),868,URL: https://www.osti.gov/servlets/purl/1907922
34,Stainless Steel,A709,,,,0.063,0.28,0.88,0.005,0,25,19.69,1.46,0,0.14,0.01,52.2398,0.23,0.0022,0,0,0,0,0,0,0,0,0,0,0,0,vacuum induction melting + electro slag remelting,,,,,,,,,,50,,,No,,Plate,Flat,Sub-Size,Uniaxial,30,1,,2,unnotched,15,0.5,Constant Stress,165,850,6.3,,,,,,,Third Plate(Heat 58776-4 As received),869,URL: https://www.osti.gov/servlets/purl/1907922
34,Stainless Steel,A709,,,,0.063,0.28,0.88,0.005,0,25,19.69,1.46,0,0.14,0.01,52.2398,0.23,0.0022,0,0,0,0,0,0,0,0,0,0,0,0,vacuum induction melting + electro slag remelting,,,,,,,,,,50,,,No,,Plate,Flat,Sub-Size,Uniaxial,30,1,,2,unnotched,15,0.5,Constant Stress,208,850,7,,,,,,,Third Plate(Heat 58776-4 Aged #1 for 3 months at 650 C),870,URL: https://www.osti.gov/servlets/purl/1907922
34,Stainless Steel,A709,,,,0.063,0.28,0.88,0.005,0,25,19.69,1.46,0,0.14,0.01,52.2398,0.23,0.0022,0,0,0,0,0,0,0,0,0,0,0,0,vacuum induction melting + electro slag remelting,,,,,,,,,,50,,,No,,Plate,Flat,Sub-Size,Uniaxial,30,1,,2,unnotched,15,0.5,Constant Stress,250,850,8.9,,,,,,,Third Plate(Heat 58776-4 Aged #1 for 3 months at 650 C),871,URL: https://www.osti.gov/servlets/purl/1907922
34,Stainless Steel,A709,,,,0.063,0.28,0.88,0.005,0,25,19.69,1.46,0,0.14,0.01,52.2398,0.23,0.0022,0,0,0,0,0,0,0,0,0,0,0,0,vacuum induction melting + electro slag remelting,,,,,,,,,,50,,,No,,Plate,Flat,Sub-Size,Uniaxial,30,1,,2,unnotched,15,0.5,Constant Stress,250,800,13.4,,,,,,,Third Plate(Heat 58776-4 Aged #1 for 3 months at 650 C),872,URL: https://www.osti.gov/servlets/purl/1907922
35,Stainless Steel,A709,,,,,,,,,,,,,,,,,,,,,,,,,,,,,,,,,,,,,,,,,,,No,,,,,,,,,,,,,,125,700,,4.17e-09,,,,,,Third Plate(Heat 58776-4 Aged #1 for 3 months at 650 C),873,URL: https://verso.uidaho.edu/esploro/outputs/graduate/Physics-Informed-Machine-Learning-for-Creep-and/996825164601851
35,Stainless Steel,A709,,,,,,,,,,,,,,,,,,,,,,,,,,,,,,,,,,,,,,,,,,,No,,,,,,,,,,,,,,165,700,1128,1.1e-08,,,,78,,Third Plate(Heat 58776-4 Aged #1 for 3 months at 650 C),874,URL: https://verso.uidaho.edu/esploro/outputs/graduate/Physics-Informed-Machine-Learning-for-Creep-and/996825164601851
35,Stainless Steel,A709,,,,,,,,,,,,,,,,,,,,,,,,,,,,,,,,,,,,,,,,,,,No,,,,,,,,,,,,,,198,700,407,6.1e-08,,,,65,,Third Plate(Heat 58776-4 Aged #2 for 6 months at 650 C),875,URL: https://verso.uidaho.edu/esploro/outputs/graduate/Physics-Informed-Machine-Learning-for-Creep-and/996825164601851
35,Stainless Steel,A709,,,,,,,,,,,,,,,,,,,,,,,,,,,,,,,,,,,,,,,,,,,No,,,,,,,,,,,,,,250,700,99,2.2e-07,,,,59,,Third Plate(Heat 58776-4 Aged #2 for 6 months at 650 C),876,URL: https://verso.uidaho.edu/esploro/outputs/graduate/Physics-Informed-Machine-Learning-for-Creep-and/996825164601851
35,Stainless Steel,A709,,,,,,,,,,,,,,,,,,,,,,,,,,,,,,,,,,,,,,,,,,,No,,,,,,,,,,,,,,165,700,,2.45e-08,,,,,,Third Plate(Heat 58776-4 Aged #2 for 6 months at 650 C),877,URL: https://verso.uidaho.edu/esploro/outputs/graduate/Physics-Informed-Machine-Learning-for-Creep-and/996825164601851
35,Stainless Steel,A709,,,,,,,,,,,,,,,,,,,,,,,,,,,,,,,,,,,,,,,,,,,No,,,,,,,,,,,,,,198,700,337,9.170000000000001e-08,,,,76,,Third Plate(Heat 58776-4 Aged #2 for 6 months at 650 C),878,URL: https://verso.uidaho.edu/esploro/outputs/graduate/Physics-Informed-Machine-Learning-for-Creep-and/996825164601851
35,Stainless Steel,A709,,,,,,,,,,,,,,,,,,,,,,,,,,,,,,,,,,,,,,,,,,,No,,,,,,,,,,,,,,140,600,,3.189999999999999e-11,,,,,,Third Plate(Heat 58776-4 Aged #2 for 6 months at 650 C),879,URL: https://verso.uidaho.edu/esploro/outputs/graduate/Physics-Informed-Machine-Learning-for-Creep-and/996825164601851
35,Stainless Steel,A709,,,,,,,,,,,,,,,,,,,,,,,,,,,,,,,,,,,,,,,,,,,No,,,,,,,,,,,,,,165,600,,6e-11,,,,,,Third Plate(Heat 58776-4 Aged #2 for 6 months at 650 C),880,URL: https://verso.uidaho.edu/esploro/outputs/graduate/Physics-Informed-Machine-Learning-for-Creep-and/996825164601851
35,Stainless Steel,A709,,,,,,,,,,,,,,,,,,,,,,,,,,,,,,,,,,,,,,,,,,,No,,,,,,,,,,,,,,198,600,,3.03e-10,,,,,,Third Plate(Heat 58776-4 Aged #2 for 6 months at 650 C),881,URL: https://verso.uidaho.edu/esploro/outputs/graduate/Physics-Informed-Machine-Learning-for-Creep-and/996825164601851
35,Stainless Steel,A709,,,,,,,,,,,,,,,,,,,,,,,,,,,,,,,,,,,,,,,,,,,No,,,,,,,,,,,,,,198,650,,7.31e-09,,,,8.2,,Third Plate(Heat 58776-4 Aged #2 for 6 months at 650 C),882,URL: https://verso.uidaho.edu/esploro/outputs/graduate/Physics-Informed-Machine-Learning-for-Creep-and/996825164601851
35,Stainless Steel,A709,,,,,,,,,,,,,,,,,,,,,,,,,,,,,,,,,,,,,,,,,,,No,,,,,,,,,,,,,,198,700,,8.560000000000001e-08,,,,,,Third Plate(Heat 58776-4 Aged #1 for 3 months at 600 C),883,URL: https://verso.uidaho.edu/esploro/outputs/graduate/Physics-Informed-Machine-Learning-for-Creep-and/996825164601851
35,Stainless Steel,A709,,,,,,,,,,,,,,,,,,,,,,,,,,,,,,,,,,,,,,,,,,,No,,,,,,,,,,,,,,198,600,,2.71e-09,,,,,,,884,URL: https://verso.uidaho.edu/esploro/outputs/graduate/Physics-Informed-Machine-Learning-for-Creep-and/996825164601851
35,Stainless Steel,A709,,,,,,,,,,,,,,,,,,,,,,,,,,,,,,,,,,,,,,,,,,,No,,,,,,,,,,,,,,250,600,,1.01e-08,,,,3,,,885,URL: https://verso.uidaho.edu/esploro/outputs/graduate/Physics-Informed-Machine-Learning-for-Creep-and/996825164601851
35,Stainless Steel,A709,,,,,,,,,,,,,,,,,,,,,,,,,,,,,,,,,,,,,,,,,,,No,,,,,,,,,,,,,,125,700,,2.19e-08,,,,,,,886,URL: https://verso.uidaho.edu/esploro/outputs/graduate/Physics-Informed-Machine-Learning-for-Creep-and/996825164601851
35,Stainless Steel,A709,,,,,,,,,,,,,,,,,,,,,,,,,,,,,,,,,,,,,,,,,,,No,,,,,,,,,,,,,,165,700,,1.53e-07,,,,,,,887,URL: https://verso.uidaho.edu/esploro/outputs/graduate/Physics-Informed-Machine-Learning-for-Creep-and/996825164601851
35,Stainless Steel,A709,,,,,,,,,,,,,,,,,,,,,,,,,,,,,,,,,,,,,,,,,,,No,,,,,,,,,,,,,,198,700,82,7.219999999999999e-07,,,,69,,,888,URL: https://verso.uidaho.edu/esploro/outputs/graduate/Physics-Informed-Machine-Learning-for-Creep-and/996825164601851
35,Stainless Steel,A709,,,,,,,,,,,,,,,,,,,,,,,,,,,,,,,,,,,,,,,,,,,No,,,,,,,,,,,,,,165,600,,1.08e-09,,,,,,,889,URL: https://verso.uidaho.edu/esploro/outputs/graduate/Physics-Informed-Machine-Learning-for-Creep-and/996825164601851
35,Stainless Steel,A709,,,,,,,,,,,,,,,,,,,,,,,,,,,,,,,,,,,,,,,,,,,No,,,,,,,,,,,,,,198,600,,5.2e-09,,,,0.01,,,890,URL: https://verso.uidaho.edu/esploro/outputs/graduate/Physics-Informed-Machine-Learning-for-Creep-and/996825164601851
35,Stainless Steel,A709,,,,,,,,,,,,,,,,,,,,,,,,,,,,,,,,,,,,,,,,,,,No,,,,,,,,,,,,,,250,600,,2e-08,,,,0.091,,,891,URL: https://verso.uidaho.edu/esploro/outputs/graduate/Physics-Informed-Machine-Learning-for-Creep-and/996825164601851
35,Stainless Steel,A709,,,,,,,,,,,,,,,,,,,,,,,,,,,,,,,,,,,,,,,,,,,No,,,,,,,,,,,,,,125,700,,3.29e-08,,,,,,,892,URL: https://verso.uidaho.edu/esploro/outputs/graduate/Physics-Informed-Machine-Learning-for-Creep-and/996825164601851
35,Stainless Steel,A709,,,,,,,,,,,,,,,,,,,,,,,,,,,,,,,,,,,,,,,,,,,No,,,,,,,,,,,,,,165,700,,3.02e-07,,,,,,,893,URL: https://verso.uidaho.edu/esploro/outputs/graduate/Physics-Informed-Machine-Learning-for-Creep-and/996825164601851
35,Stainless Steel,A709,,,,,,,,,,,,,,,,,,,,,,,,,,,,,,,,,,,,,,,,,,,No,,,,,,,,,,,,,,198,700,51,1.26e-06,,,,58,,,894,URL: https://verso.uidaho.edu/esploro/outputs/graduate/Physics-Informed-Machine-Learning-for-Creep-and/996825164601851
35,Stainless Steel,A709,,,,,,,,,,,,,,,,,,,,,,,,,,,,,,,,,,,,,,,,,,,No,,,,,,,,,,,,,,250,700,15.3,4.25e-06,,,,0.42,,,895,URL: https://verso.uidaho.edu/esploro/outputs/graduate/Physics-Informed-Machine-Learning-for-Creep-and/996825164601851
35,Stainless Steel,A709,,,,,,,,,,,,,,,,,,,,,,,,,,,,,,,,,,,,,,,,,,,No,,,,,,,,,,,,,,300,600,748.52,7.19e-06,,,,0.6137,,,896,URL: https://verso.uidaho.edu/esploro/outputs/graduate/Physics-Informed-Machine-Learning-for-Creep-and/996825164601851
35,Stainless Steel,A709,,,,,,,,,,,,,,,,,,,,,,,,,,,,,,,,,,,,,,,,,,,No,,,,,,,,,,,,,,300,600,890.6,5.49e-08,,,,0.3312,,,897,URL: https://verso.uidaho.edu/esploro/outputs/graduate/Physics-Informed-Machine-Learning-for-Creep-and/996825164601851
36,Stainless Steel,A709,,,58776-3RBB/RBC,0.066,0.38,0.9,0.014,0.001,25.14,20.05,1.51,0.02,0.152,0.01,51.414,0.26,0.003,0.06,0,0,0,0,0,0,0,0.02,0,0,0,,,Thermal Treatment,1150,,,,,,,,,,No,,Rod,Cylindrical,Sub-Size,Uniaxial,47.625,9.525,,,unnotched,,,,330,600,602.7,,,,,,,,898,URL: https://info.ornl.gov/sites/publications/Files/Pub152392.pdf
36,Stainless Steel,A709,,,58776-3RBB/RBC,0.066,0.38,0.9,0.014,0.001,25.14,20.05,1.51,0.02,0.152,0.01,51.414,0.26,0.003,0.06,0,0,0,0,0,0,0,0.02,0,0,0,,,Thermal Treatment,1150,,,,,,,,,,No,,Rod,Cylindrical,Sub-Size,Uniaxial,47.625,9.525,,,unnotched,,,,330,600,378,,,,,,,,899,URL: https://info.ornl.gov/sites/publications/Files/Pub152392.pdf
36,Stainless Steel,A709,,,58776-3RBB/RBC,0.066,0.38,0.9,0.014,0.001,25.14,20.05,1.51,0.02,0.152,0.01,51.414,0.26,0.003,0.06,0,0,0,0,0,0,0,0.02,0,0,0,,,Thermal Treatment,1150,,,,,,,,,,No,,Rod,Cylindrical,Sub-Size,Uniaxial,47.625,9.525,,,unnotched,,,,330,600,353,,,,,,,,900,URL: https://info.ornl.gov/sites/publications/Files/Pub152392.pdf
36,Stainless Steel,A709,,,58776-3RBB/RBC,0.066,0.38,0.9,0.014,0.001,25.14,20.05,1.51,0.02,0.152,0.01,51.414,0.26,0.003,0.06,0,0,0,0,0,0,0,0.02,0,0,0,,,Thermal Treatment,1150,,,,,,,,,,No,,Rod,Cylindrical,Sub-Size,Uniaxial,47.625,9.525,,,unnotched,,,,27,925,342,,,,,,,,901,URL: https://info.ornl.gov/sites/publications/Files/Pub152392.pdf
36,Stainless Steel,A709,,,58776-3RBB/RBC,0.066,0.38,0.9,0.014,0.001,25.14,20.05,1.51,0.02,0.152,0.01,51.414,0.26,0.003,0.06,0,0,0,0,0,0,0,0.02,0,0,0,,,Thermal Treatment,1150,,,,,,,,,,No,,Rod,Cylindrical,Sub-Size,Uniaxial,47.625,9.525,,,unnotched,,,,80,775,2300,,,,,,,,902,URL: https://info.ornl.gov/sites/publications/Files/Pub152392.pdf
36,Stainless Steel,A709,,,58776-3RBB/RBC,0.066,0.38,0.9,0.014,0.001,25.14,20.05,1.51,0.02,0.152,0.01,51.414,0.26,0.003,0.06,0,0,0,0,0,0,0,0.02,0,0,0,,,Thermal Treatment,1150,,,,,,,,,,No,,Rod,Cylindrical,Sub-Size,Uniaxial,47.625,9.525,,,unnotched,,,,330,600,6.5,,,,,,,,903,URL: https://info.ornl.gov/sites/publications/Files/Pub152392.pdf
36,Stainless Steel,A709,,,58776-3RBB/RBC,0.066,0.38,0.9,0.014,0.001,25.14,20.05,1.51,0.02,0.152,0.01,51.414,0.26,0.003,0.06,0,0,0,0,0,0,0,0.02,0,0,0,,,Thermal Treatment,1150,,,,,,,,,,No,,Rod,Cylindrical,Sub-Size,Uniaxial,47.625,9.525,,,unnotched,,,,175,650,5092.2,,,,,,,,904,URL: https://info.ornl.gov/sites/publications/Files/Pub152392.pdf
36,Stainless Steel,A709,,,58776-3RBB/RBC,0.066,0.38,0.9,0.014,0.001,25.14,20.05,1.51,0.02,0.152,0.01,51.414,0.26,0.003,0.06,0,0,0,0,0,0,0,0.02,0,0,0,,,Thermal Treatment,1150,,,,,,,,,,No,,Rod,Cylindrical,Sub-Size,Uniaxial,47.625,9.525,,,unnotched,,,,80,775,2464.5,,,,,,,,905,URL: https://info.ornl.gov/sites/publications/Files/Pub152392.pdf
37,Inconel,IN-617,,,314626,0.05,0.1,0.1,0.001,0.002,54.1,22.2,8.6,1.1,0,0.4,1.5,0,0,0.04,0,0,0,0,0,0,0,11.6,0,0,0,"ThyssenKrupp VDM USA, Inc. ",Hot Rolled,Hot-worked,,,,,,,,150,,,No,,Rod,Cylindrical,Sub-Size,Uniaxial,32,6.35,,,unnotched,,,Constant Stress,145,750,,5.99952003839688e-06,,,1340.7775,4.847,,,906,URL: https://ndmashome.inl.gov/htr/htmSite/SGIHX/SitePages/Interrupted%20Creep%20Tests.aspx
37,Inconel,IN-617,,,314626,0.05,0.1,0.1,0.001,0.002,54.1,22.2,8.6,1.1,0,0.4,1.5,0,0,0.04,0,0,0,0,0,0,0,11.6,0,0,0,"ThyssenKrupp VDM USA, Inc. ",Hot Rolled,Hot-worked,,,,,,,,150,,,No,,Rod,Cylindrical,Sub-Size,Uniaxial,32,6.35,,,unnotched,,,Constant Stress,145,750,,3.9831116067872e-06,,,937.2097,2.011,,,907,URL: https://ndmashome.inl.gov/htr/htmSite/SGIHX/SitePages/Interrupted%20Creep%20Tests.aspx
37,Inconel,IN-617,,,314626,0.05,0.1,0.1,0.001,0.002,54.1,22.2,8.6,1.1,0,0.4,1.5,0,0,0.04,0,0,0,0,0,0,0,11.6,0,0,0,"ThyssenKrupp VDM USA, Inc. ",Hot Rolled,Hot-worked,,,,,,,,150,,,No,,Rod,Cylindrical,Sub-Size,Uniaxial,32,6.35,,,unnotched,,,Constant Stress,145,750,,3.99976001439915e-06,,,2206.644,19.294,,,908,URL: https://ndmashome.inl.gov/htr/htmSite/SGIHX/SitePages/Interrupted%20Creep%20Tests.aspx
37,Inconel,IN-617,,,314626,0.05,0.1,0.1,0.001,0.002,54.1,22.2,8.6,1.1,0,0.4,1.5,0,0,0.04,0,0,0,0,0,0,0,11.6,0,0,0,"ThyssenKrupp VDM USA, Inc. ",Hot Rolled,Hot-worked,,,,,,,,150,,,No,,Rod,Cylindrical,Sub-Size,Uniaxial,32,6.35,,,unnotched,,,Constant Stress,145,750,,4.79478327579594e-06,,,787.1611,2,,,909,URL: https://ndmashome.inl.gov/htr/htmSite/SGIHX/SitePages/Interrupted%20Creep%20Tests.aspx
37,Inconel,IN-617,,,314626,0.05,0.1,0.1,0.001,0.002,54.1,22.2,8.6,1.1,0,0.4,1.5,0,0,0.04,0,0,0,0,0,0,0,11.6,0,0,0,"ThyssenKrupp VDM USA, Inc. ",Hot Rolled,Hot-worked,,,,,,,,150,,,No,,Rod,Cylindrical,Sub-Size,Uniaxial,32,6.35,,,unnotched,,,Constant Stress,145,750,,1.99980001999798e-06,,,2118.8028,10.613,,,910,URL: https://ndmashome.inl.gov/htr/htmSite/SGIHX/SitePages/Interrupted%20Creep%20Tests.aspx
37,Inconel,IN-617,,,314626,0.05,0.1,0.1,0.001,0.002,54.1,22.2,8.6,1.1,0,0.4,1.5,0,0,0.04,0,0,0,0,0,0,0,11.6,0,0,0,"ThyssenKrupp VDM USA, Inc. ",Hot Rolled,Hot-worked,,,,,,,,150,,,No,,Rod,Cylindrical,Sub-Size,Uniaxial,32,6.35,,,unnotched,,,Constant Stress,121,750,,9.99970000899975e-07,,,4749.6162,9.878,,,911,URL: https://ndmashome.inl.gov/htr/htmSite/SGIHX/SitePages/Interrupted%20Creep%20Tests.aspx
37,Inconel,IN-617,,,314626,0.05,0.1,0.1,0.001,0.002,54.1,22.2,8.6,1.1,0,0.4,1.5,0,0,0.04,0,0,0,0,0,0,0,11.6,0,0,0,"ThyssenKrupp VDM USA, Inc. ",Hot Rolled,Hot-worked,,,,,,,,150,,,No,,Rod,Cylindrical,Sub-Size,Uniaxial,32,6.35,,,unnotched,,,Constant Stress,121,750,,9.99900009998997e-07,,,5810.2862,19.915,,,912,URL: https://ndmashome.inl.gov/htr/htmSite/SGIHX/SitePages/Interrupted%20Creep%20Tests.aspx
37,Inconel,IN-617,,,314626,0.05,0.1,0.1,0.001,0.002,54.1,22.2,8.6,1.1,0,0.4,1.5,0,0,0.04,0,0,0,0,0,0,0,11.6,0,0,0,"ThyssenKrupp VDM USA, Inc. ",Hot Rolled,Hot-worked,,,,,,,,150,,,No,,Rod,Cylindrical,Sub-Size,Uniaxial,32,6.35,,,unnotched,,,Constant Stress,121,750,,2.43640970665624e-06,,,2632.187,3.091,,,913,URL: https://ndmashome.inl.gov/htr/htmSite/SGIHX/SitePages/Interrupted%20Creep%20Tests.aspx
37,Inconel,IN-617,,,314626,0.05,0.1,0.1,0.001,0.002,54.1,22.2,8.6,1.1,0,0.4,1.5,0,0,0.04,0,0,0,0,0,0,0,11.6,0,0,0,"ThyssenKrupp VDM USA, Inc. ",Hot Rolled,Hot-worked,,,,,,,,150,,,No,,Rod,Cylindrical,Sub-Size,Uniaxial,32,6.35,,,unnotched,,,Constant Stress,145,750,,5.76302443522359e-06,,,1707.777,10,,,914,URL: https://ndmashome.inl.gov/htr/htmSite/SGIHX/SitePages/Interrupted%20Creep%20Tests.aspx
37,Inconel,IN-617,,,314626,0.05,0.1,0.1,0.001,0.002,54.1,22.2,8.6,1.1,0,0.4,1.5,0,0,0.04,0,0,0,0,0,0,0,11.6,0,0,0,"ThyssenKrupp VDM USA, Inc. ",Hot Rolled,Hot-worked,,,,,,,,150,,,No,,Rod,Cylindrical,Sub-Size,Uniaxial,32,6.35,,,unnotched,,,Constant Stress,121,750,,3.20512820512844e-06,,,1625.8486,2,,,915,URL: https://ndmashome.inl.gov/htr/htmSite/SGIHX/SitePages/Interrupted%20Creep%20Tests.aspx
37,Inconel,IN-617,,,314626,0.05,0.1,0.1,0.001,0.002,54.1,22.2,8.6,1.1,0,0.4,1.5,0,0,0.04,0,0,0,0,0,0,0,11.6,0,0,0,"ThyssenKrupp VDM USA, Inc. ",Hot Rolled,Hot-worked,,,,,,,,150,,,No,,Rod,Cylindrical,Sub-Size,Uniaxial,32,6.35,,,unnotched,,,Constant Stress,121,750,,2.46633453361614e-06,,,2866.0471,5,,,916,URL: https://ndmashome.inl.gov/htr/htmSite/SGIHX/SitePages/Interrupted%20Creep%20Tests.aspx
37,Inconel,IN-617,,,314626,0.05,0.1,0.1,0.001,0.002,54.1,22.2,8.6,1.1,0,0.4,1.5,0,0,0.04,0,0,0,0,0,0,0,11.6,0,0,0,"ThyssenKrupp VDM USA, Inc. ",Hot Rolled,Hot-worked,,,,,,,,150,,,No,,Rod,Cylindrical,Sub-Size,Uniaxial,32,6.35,,,unnotched,,,Constant Stress,162,750,,1.68833361472227e-05,,,1146.8622,20.001,,,917,URL: https://ndmashome.inl.gov/htr/htmSite/SGIHX/SitePages/Interrupted%20Creep%20Tests.aspx
37,Inconel,IN-617,,,314626,0.05,0.1,0.1,0.001,0.002,54.1,22.2,8.6,1.1,0,0.4,1.5,0,0,0.04,0,0,0,0,0,0,0,11.6,0,0,0,"ThyssenKrupp VDM USA, Inc. ",Hot Rolled,Hot-worked,,,,,,,,150,,,No,,Rod,Cylindrical,Sub-Size,Uniaxial,32,6.35,,,unnotched,,,Constant Stress,291,750,,0.00178571428571428,,,24.1275,20.002,,,918,URL: https://ndmashome.inl.gov/htr/htmSite/SGIHX/SitePages/Interrupted%20Creep%20Tests.aspx
37,Inconel,IN-617,,,314626,0.05,0.1,0.1,0.001,0.002,54.1,22.2,8.6,1.1,0,0.4,1.5,0,0,0.04,0,0,0,0,0,0,0,11.6,0,0,0,"ThyssenKrupp VDM USA, Inc. ",Hot Rolled,Hot-worked,,,,,,,,150,,,No,,Rod,Cylindrical,Sub-Size,Uniaxial,32,6.35,,,unnotched,,,Constant Stress,388,750,,0.0826923076923073,,,1.6203,20.033,,,919,URL: https://ndmashome.inl.gov/htr/htmSite/SGIHX/SitePages/Interrupted%20Creep%20Tests.aspx
37,Inconel,IN-617,,,314626,0.05,0.1,0.1,0.001,0.002,54.1,22.2,8.6,1.1,0,0.4,1.5,0,0,0.04,0,0,0,0,0,0,0,11.6,0,0,0,"ThyssenKrupp VDM USA, Inc. ",Hot Rolled,Hot-worked,,,,,,,,150,,,No,,Rod,Cylindrical,Sub-Size,Uniaxial,32,6.35,,,unnotched,,,Constant Stress,110,800,,0.00149253731343283,,,93.5158,20.003,,,920,URL: https://ndmashome.inl.gov/htr/htmSite/SGIHX/SitePages/Interrupted%20Creep%20Tests.aspx
37,Inconel,IN-617,,,314626,0.05,0.1,0.1,0.001,0.002,54.1,22.2,8.6,1.1,0,0.4,1.5,0,0,0.04,0,0,0,0,0,0,0,11.6,0,0,0,"ThyssenKrupp VDM USA, Inc. ",Hot Rolled,Hot-worked,,,,,,,,150,,,No,,Rod,Cylindrical,Sub-Size,Uniaxial,32,6.35,,,unnotched,,,Constant Stress,126,800,,0.00118343195266272,,,48.1267,20.003,,,921,URL: https://ndmashome.inl.gov/htr/htmSite/SGIHX/SitePages/Interrupted%20Creep%20Tests.aspx
37,Inconel,IN-617,,,314626,0.05,0.1,0.1,0.001,0.002,54.1,22.2,8.6,1.1,0,0.4,1.5,0,0,0.04,0,0,0,0,0,0,0,11.6,0,0,0,"ThyssenKrupp VDM USA, Inc. ",Hot Rolled,Hot-worked,,,,,,,,150,,,No,,Rod,Cylindrical,Sub-Size,Uniaxial,32,6.35,,,unnotched,,,Constant Stress,94,800,,0.000599315068493097,,,222.365,20,,,922,URL: https://ndmashome.inl.gov/htr/htmSite/SGIHX/SitePages/Interrupted%20Creep%20Tests.aspx
37,Inconel,IN-617,,,314626,0.05,0.1,0.1,0.001,0.002,54.1,22.2,8.6,1.1,0,0.4,1.5,0,0,0.04,0,0,0,0,0,0,0,11.6,0,0,0,"ThyssenKrupp VDM USA, Inc. ",Hot Rolled,Hot-worked,,,,,,,,150,,,No,,Rod,Cylindrical,Sub-Size,Uniaxial,32,6.35,,,unnotched,,,Constant Stress,75,900,,0.00496453900709219,,,17.2519,20.003,,,923,URL: https://ndmashome.inl.gov/htr/htmSite/SGIHX/SitePages/Interrupted%20Creep%20Tests.aspx
37,Inconel,IN-617,,,314626,0.05,0.1,0.1,0.001,0.002,54.1,22.2,8.6,1.1,0,0.4,1.5,0,0,0.04,0,0,0,0,0,0,0,11.6,0,0,0,"ThyssenKrupp VDM USA, Inc. ",Hot Rolled,Hot-worked,,,,,,,,150,,,No,,Rod,Cylindrical,Sub-Size,Uniaxial,32,6.35,,,unnotched,,,Constant Stress,45,900,,0.000176304654442855,,,408.9386,20.002,,,924,URL: https://ndmashome.inl.gov/htr/htmSite/SGIHX/SitePages/Interrupted%20Creep%20Tests.aspx
37,Inconel,IN-617,,,314626,0.05,0.1,0.1,0.001,0.002,54.1,22.2,8.6,1.1,0,0.4,1.5,0,0,0.04,0,0,0,0,0,0,0,11.6,0,0,0,"ThyssenKrupp VDM USA, Inc. ",Hot Rolled,Hot-worked,,,,,,,,150,,,No,,Rod,Cylindrical,Sub-Size,Uniaxial,32,6.35,,,unnotched,,,Constant Stress,60,900,,0.00265486725663715,,,60.2829,20.644,,,925,URL: https://ndmashome.inl.gov/htr/htmSite/SGIHX/SitePages/Interrupted%20Creep%20Tests.aspx
37,Inconel,IN-617,,,314626,0.05,0.1,0.1,0.001,0.002,54.1,22.2,8.6,1.1,0,0.4,1.5,0,0,0.04,0,0,0,0,0,0,0,11.6,0,0,0,"ThyssenKrupp VDM USA, Inc. ",Hot Rolled,Hot-worked,,,,,,,,150,,,No,,Rod,Cylindrical,Sub-Size,Uniaxial,32,6.35,,,unnotched,,,Constant Stress,20,1000,,1.87300992695327e-05,,,661.8608,10.002,,,926,URL: https://ndmashome.inl.gov/htr/htmSite/SGIHX/SitePages/Interrupted%20Creep%20Tests.aspx
37,Inconel,IN-617,,,314626,0.05,0.1,0.1,0.001,0.002,54.1,22.2,8.6,1.1,0,0.4,1.5,0,0,0.04,0,0,0,0,0,0,0,11.6,0,0,0,"ThyssenKrupp VDM USA, Inc. ",Hot Rolled,Hot-worked,,,,,,,,150,,,No,,Rod,Cylindrical,Sub-Size,Uniaxial,32,6.35,,,unnotched,,,Constant Stress,16,1000,,1.39392249790896e-05,,,517.2685,3.944,,,927,URL: https://ndmashome.inl.gov/htr/htmSite/SGIHX/SitePages/Interrupted%20Creep%20Tests.aspx
37,Inconel,IN-617,,,314626,0.05,0.1,0.1,0.001,0.002,54.1,22.2,8.6,1.1,0,0.4,1.5,0,0,0.04,0,0,0,0,0,0,0,11.6,0,0,0,"ThyssenKrupp VDM USA, Inc. ",Hot Rolled,Hot-worked,,,,,,,,150,,,No,,Rod,Cylindrical,Sub-Size,Uniaxial,32,6.35,,,unnotched,,,Constant Stress,16,1000,,1.99800199800271e-05,,,791.2117,5,,,928,URL: https://ndmashome.inl.gov/htr/htmSite/SGIHX/SitePages/Interrupted%20Creep%20Tests.aspx
37,Inconel,IN-617,,,314626,0.05,0.1,0.1,0.001,0.002,54.1,22.2,8.6,1.1,0,0.4,1.5,0,0,0.04,0,0,0,0,0,0,0,11.6,0,0,0,"ThyssenKrupp VDM USA, Inc. ",Hot Rolled,Hot-worked,,,,,,,,150,,,No,,Rod,Cylindrical,Sub-Size,Uniaxial,32,6.35,,,unnotched,,,Constant Stress,16,1000,,1.71262202431942e-05,,,289.1347,2,,,929,URL: https://ndmashome.inl.gov/htr/htmSite/SGIHX/SitePages/Interrupted%20Creep%20Tests.aspx
37,Inconel,IN-617,,,314626,0.05,0.1,0.1,0.001,0.002,54.1,22.2,8.6,1.1,0,0.4,1.5,0,0,0.04,0,0,0,0,0,0,0,11.6,0,0,0,"ThyssenKrupp VDM USA, Inc. ",Hot Rolled,Hot-worked,,,,,,,,150,,,No,,Rod,Cylindrical,Sub-Size,Uniaxial,32,6.35,,,unnotched,,,Constant Stress,16,1000,,5.19958403327737e-05,,,209.4284,2.119,,,930,URL: https://ndmashome.inl.gov/htr/htmSite/SGIHX/SitePages/Interrupted%20Creep%20Tests.aspx
37,Inconel,IN-617,,,314626,0.05,0.1,0.1,0.001,0.002,54.1,22.2,8.6,1.1,0,0.4,1.5,0,0,0.04,0,0,0,0,0,0,0,11.6,0,0,0,"ThyssenKrupp VDM USA, Inc. ",Hot Rolled,Hot-worked,,,,,,,,150,,,No,,Rod,Cylindrical,Sub-Size,Uniaxial,32,6.35,,,unnotched,,,Constant Stress,16,1000,,2.99760191846522e-05,,,1165.8705,9.778,,,931,URL: https://ndmashome.inl.gov/htr/htmSite/SGIHX/SitePages/Interrupted%20Creep%20Tests.aspx
37,Inconel,IN-617,,,314626,0.05,0.1,0.1,0.001,0.002,54.1,22.2,8.6,1.1,0,0.4,1.5,0,0,0.04,0,0,0,0,0,0,0,11.6,0,0,0,"ThyssenKrupp VDM USA, Inc. ",Hot Rolled,Hot-worked,,,,,,,,150,,,No,,Rod,Cylindrical,Sub-Size,Uniaxial,32,6.35,,,unnotched,,,Constant Stress,20,1000,,0.000119904076738607,,,58.3153,2,,,932,URL: https://ndmashome.inl.gov/htr/htmSite/SGIHX/SitePages/Interrupted%20Creep%20Tests.aspx
37,Inconel,IN-617,,,314626,0.05,0.1,0.1,0.001,0.002,54.1,22.2,8.6,1.1,0,0.4,1.5,0,0,0.04,0,0,0,0,0,0,0,11.6,0,0,0,"ThyssenKrupp VDM USA, Inc. ",Hot Rolled,Hot-worked,,,,,,,,150,,,No,,Rod,Cylindrical,Sub-Size,Uniaxial,32,6.35,,,unnotched,,,Constant Stress,20,1000,,0.000118483412322275,,,214.263,5.004,,,933,URL: https://ndmashome.inl.gov/htr/htmSite/SGIHX/SitePages/Interrupted%20Creep%20Tests.aspx
37,Inconel,IN-617,,,314626,0.05,0.1,0.1,0.001,0.002,54.1,22.2,8.6,1.1,0,0.4,1.5,0,0,0.04,0,0,0,0,0,0,0,11.6,0,0,0,"ThyssenKrupp VDM USA, Inc. ",Hot Rolled,Hot-worked,,,,,,,,150,,,No,,Rod,Cylindrical,Sub-Size,Uniaxial,32,6.35,,,unnotched,,,Constant Stress,16,1000,,4.38404208680403e-05,,,1819.5599,20.119,,,934,URL: https://ndmashome.inl.gov/htr/htmSite/SGIHX/SitePages/Interrupted%20Creep%20Tests.aspx
37,Inconel,IN-617,,,314626,0.05,0.1,0.1,0.001,0.002,54.1,22.2,8.6,1.1,0,0.4,1.5,0,0,0.04,0,0,0,0,0,0,0,11.6,0,0,0,"ThyssenKrupp VDM USA, Inc. ",Hot Rolled,Hot-worked,,,,,,,,150,,,No,,Rod,Cylindrical,Sub-Size,Uniaxial,32,6.35,,,unnotched,,,Constant Stress,20,1000,,0.000119189511323003,,,843.3611,20.771,,,935,URL: https://ndmashome.inl.gov/htr/htmSite/SGIHX/SitePages/Interrupted%20Creep%20Tests.aspx
37,Inconel,IN-617,,,314626,0.05,0.1,0.1,0.001,0.002,54.1,22.2,8.6,1.1,0,0.4,1.5,0,0,0.04,0,0,0,0,0,0,0,11.6,0,0,0,"ThyssenKrupp VDM USA, Inc. ",Hot Rolled,Hot-worked,,,,,,,,150,,,No,,Rod,Cylindrical,Sub-Size,Uniaxial,32,6.35,,,unnotched,,,Constant Stress,16,1000,,1.22948300239742e-05,,,1292.3509,6.594,,,936,URL: https://ndmashome.inl.gov/htr/htmSite/SGIHX/SitePages/Interrupted%20Creep%20Tests.aspx
37,Inconel,IN-617,,,314626,0.05,0.1,0.1,0.001,0.002,54.1,22.2,8.6,1.1,0,0.4,1.5,0,0,0.04,0,0,0,0,0,0,0,11.6,0,0,0,"ThyssenKrupp VDM USA, Inc. ",Hot Rolled,Hot-worked,,,,,,,,150,,,No,,Rod,Cylindrical,Sub-Size,Uniaxial,32,6.35,,,unnotched,,,Constant Stress,20,1000,,3.15457413249183e-05,,,302.4841,5.202,,,937,URL: https://ndmashome.inl.gov/htr/htmSite/SGIHX/SitePages/Interrupted%20Creep%20Tests.aspx
37,Inconel,IN-617,,,314626,0.05,0.1,0.1,0.001,0.002,54.1,22.2,8.6,1.1,0,0.4,1.5,0,0,0.04,0,0,0,0,0,0,0,11.6,0,0,0,"ThyssenKrupp VDM USA, Inc. ",Hot Rolled,Hot-worked,,,,,,,,150,,,No,,Rod,Cylindrical,Sub-Size,Uniaxial,32,6.35,,,unnotched,,,Constant Stress,20,1000,,5.99161174355371e-05,,,323.4802,5.327,,,938,URL: https://ndmashome.inl.gov/htr/htmSite/SGIHX/SitePages/Interrupted%20Creep%20Tests.aspx
37,Inconel,IN-617,,,314626,0.05,0.1,0.1,0.001,0.002,54.1,22.2,8.6,1.1,0,0.4,1.5,0,0,0.04,0,0,0,0,0,0,0,11.6,0,0,0,"ThyssenKrupp VDM USA, Inc. ",Hot Rolled,Hot-worked,,,,,,,,150,,,No,,Rod,Cylindrical,Sub-Size,Uniaxial,32,6.35,,,unnotched,,,Constant Stress,28,1000,,0.000435967302452294,,,212.9575,20.001,,,939,URL: https://ndmashome.inl.gov/htr/htmSite/SGIHX/SitePages/Interrupted%20Creep%20Tests.aspx
