Repository: avakanski/Dataset-of-Creep-Properties-for-Nuclear-Structural-Materials

# Dataset of Creep Properties for Nuclear Structural Materials

Authors: Isshu Lee, John W. Merickel, Boopathy Kombaiah, Yalei Tang, Fei Xu, Rongjie Song, Aleksandar Vakanski

The dataset contains records of creep tests of nuclear structural materials. As advanced nuclear reactor designs move towards higher operating temperatures, creep research has become increasingly important. The focus is on understanding the influence of specimen size on creep properties, including the relationship between sub-sized and standard-sized specimen behavior under irradiation constraints. The dataset was curated from 54 peer-reviewed sources through an extensive literature review.

File: Creep_Data.csv (part 9 of 14)
,Material Class,,,,"Composition, wt.%",,,,,,,,,,,,,,,,,,,,,,,,,,,Treatment,,,,,,,,,,,Irradiation Conditions,,,,Specimen Dimensions,,,,,,,,,,,Creep properties,,,,,,,,,,,,
Reference,Alloy Group,Alloy Designation,Alloy Grade,Class,Heat,"C, wt.%","Si, wt.%","Mn, wt.%","P, wt.%","S, wt.%","Ni, wt.%","Cr, wt.%","Mo, wt.%","Al, wt.%","N, wt.%","Ti, wt.%","Fe, wt.%","Nb, wt.%","B, wt.%","Cu, wt.%","V, wt.%","Mg, wt.%","Y, wt.%","Zr, wt.%","Zn, wt.%","W, wt.%","Sn, wt.%","Co, wt.%","O, wt.%","Ta, wt.%","H, wt.%",Manufacturing,Treatment,Treatment categories,"Treatment temperature, C","Post treatment temperature, C","Post treatment time, h",Cooling,Finishing process,Microstructure,Morphology,Grain size (μm),Irradiation Dose,Irradiation Temperature,Irradiated Specimen,Irradiation Time (h),Specimen Stock Type,Specimen Shape,Specimen Size,Creep Test Type,Length (mm),Thickness (mm),Fillet radius R (mm),Width (mm),Notch,Aspect ratio (L/w),Aspect ratio (t/w),Creep Test Type,Stress (Mpa),Temperature of Creep Test (C),Creep Rupture Life (h),Minimum Creep Rate (%/h),Strain to Rupture (%),Reduction of Area (%),Time (h),Strain (%),Vacuum,Comments and Notes,Sample Identiefiers,Source
37,Inconel,IN-617,,,314626,0.05,0.1,0.1,0.001,0.002,54.1,22.2,8.6,1.1,0,0.4,1.5,0,0,0.04,0,0,0,0,0,0,0,11.6,0,0,0,"ThyssenKrupp VDM USA, Inc. ",Hot Rolled,Hot-worked,,,,,,,,150,,,No,,Rod,Cylindrical,Sub-Size,Uniaxial,32,6.35,,,unnotched,,,Constant Stress,10,1000,,1.99960007998396e-06,,,3372.613,5.045,,,940,URL: https://ndmashome.inl.gov/htr/htmSite/SGIHX/SitePages/Interrupted%20Creep%20Tests.aspx
37,Inconel,IN-617,,,314626,0.05,0.1,0.1,0.001,0.002,54.1,22.2,8.6,1.1,0,0.4,1.5,0,0,0.04,0,0,0,0,0,0,0,11.6,0,0,0,"ThyssenKrupp VDM USA, Inc. ",Hot Rolled,Hot-worked,,,,,,,,150,,,No,,Rod,Cylindrical,Sub-Size,Uniaxial,32,6.35,,,unnotched,,,Constant Stress,41,1000,,0.0062724014336915,,,22.6044,20.003,,,941,URL: https://ndmashome.inl.gov/htr/htmSite/SGIHX/SitePages/Interrupted%20Creep%20Tests.aspx
37,Inconel,IN-617,,,314626,0.05,0.1,0.1,0.001,0.002,54.1,22.2,8.6,1.1,0,0.4,1.5,0,0,0.04,0,0,0,0,0,0,0,11.6,0,0,0,"ThyssenKrupp VDM USA, Inc. ",Hot Rolled,Hot-worked,,,,,,,,150,,,No,,Rod,Cylindrical,Sub-Size,Uniaxial,32,6.35,,,unnotched,,,Constant Stress,56,1000,,0.0241379310344827,,,3.4681,20.018,,,942,URL: https://ndmashome.inl.gov/htr/htmSite/SGIHX/SitePages/Interrupted%20Creep%20Tests.aspx
37,Inconel,IN-617,,,314626,0.05,0.1,0.1,0.001,0.002,54.1,22.2,8.6,1.1,0,0.4,1.5,0,0,0.04,0,0,0,0,0,0,0,11.6,0,0,0,"ThyssenKrupp VDM USA, Inc. ",Hot Rolled,Hot-worked,,,,,,,,150,,,No,,Rod,Cylindrical,Sub-Size,Uniaxial,32,6.35,,,unnotched,,,Constant Stress,70,1000,,0.0652173913043478,,,1.0919,20.034,,,943,URL: https://ndmashome.inl.gov/htr/htmSite/SGIHX/SitePages/Interrupted%20Creep%20Tests.aspx
37,Inconel,IN-617,,,314626,0.05,0.1,0.1,0.001,0.002,54.1,22.2,8.6,1.1,0,0.4,1.5,0,0,0.04,0,0,0,0,0,0,0,11.6,0,0,0,"ThyssenKrupp VDM USA, Inc. ",Hot Rolled,Hot-worked,,,,,,,,150,,,No,,Rod,Cylindrical,Sub-Size,Uniaxial,32,6.35,,,unnotched,,,Constant Stress,20,1000,,2.60552371026465e-05,,,612.8753,10.001,,,944,URL: https://ndmashome.inl.gov/htr/htmSite/SGIHX/SitePages/Interrupted%20Creep%20Tests.aspx
37,Inconel,IN-617,,,314626,0.05,0.1,0.1,0.001,0.002,54.1,22.2,8.6,1.1,0,0.4,1.5,0,0,0.04,0,0,0,0,0,0,0,11.6,0,0,0,"ThyssenKrupp VDM USA, Inc. ",Hot Rolled,Hot-worked,,,,,,,,150,,,No,,Rod,Cylindrical,Sub-Size,Uniaxial,32,6.35,,,unnotched,,,Constant Stress,20,1000,,7.98722044728349e-05,,,84.3858,2,,,945,URL: https://ndmashome.inl.gov/htr/htmSite/SGIHX/SitePages/Interrupted%20Creep%20Tests.aspx
38,Stainless Steel,A709,,,,0.066,0.44,0.91,0.014,0.001,24.98,19.93,1.51,0,0.148,0.04,51.6965,0.26,0.0045,0,0,0,0,0,0,0,0,0,0,0,0,G.O. Carlson,Annealing,Thermal Treatment,1100,775,10,,,,,,,,No,,Rod,Cylindrical,Sub-Size,Uniaxial,32,6.35,,,unnotched,,,Constant Stress,330,600,1524,,42,55,,,,,946,OSTI ID: 1688795
38,Stainless Steel,A709,,,,0.066,0.44,0.91,0.014,0.001,24.98,19.93,1.51,0,0.148,0.04,51.6965,0.26,0.0045,0,0,0,0,0,0,0,0,0,0,0,0,G.O. Carlson,Annealing,Thermal Treatment,1150,775,10,,,,,,,,No,,Rod,Cylindrical,Sub-Size,Uniaxial,32,6.35,,,unnotched,,,Constant Stress,330,600,1387,,45.1,51.5,,,,,947,OSTI ID: 1688795
38,Stainless Steel,A709,,,,0.066,0.44,0.91,0.014,0.001,24.98,19.93,1.51,0,0.148,0.04,51.6965,0.26,0.0045,0,0,0,0,0,0,0,0,0,0,0,0,G.O. Carlson,Annealing,Thermal Treatment,1150,775,10,,,,,,,,No,,Rod,Cylindrical,Sub-Size,Uniaxial,32,6.35,,,unnotched,,,Constant Stress,35,925,196,,66.8,76.9,,,,,948,OSTI ID: 1688795
38,Stainless Steel,A709,,,,0.066,0.44,0.91,0.014,0.001,24.98,19.93,1.51,0,0.148,0.04,51.6965,0.26,0.0045,0,0,0,0,0,0,0,0,0,0,0,0,G.O. Carlson,Annealing,Thermal Treatment,1150,775,10,,,,,,,,No,,Rod,Cylindrical,Sub-Size,Uniaxial,32,6.35,,,unnotched,,,Constant Stress,175,700,357,,68.8,77.6,,,,,949,OSTI ID: 1688795
38,Stainless Steel,A709,,,,0.066,0.44,0.91,0.014,0.001,24.98,19.93,1.51,0,0.148,0.04,51.6965,0.26,0.0045,0,0,0,0,0,0,0,0,0,0,0,0,G.O. Carlson,Annealing,Thermal Treatment,1150,775,10,,,,,,,,No,,Rod,Cylindrical,Sub-Size,Uniaxial,32,6.35,,,unnotched,,,Constant Stress,27,925,686,,60,59.6,,,,,950,OSTI ID: 1688795
40,Stainless Steel,SS316FR,,,Plate A,0.009,0.57,0.86,0.025,0.005,11.25,16.85,2.06,0,0.0766,0,68.2944,0,0,0,0,0,0,0,0,0,0,0,0,0,0,,Hot Rolled,Hot-worked,1050,,,Water Quenched,,,,4,,,No,,Rod,Cylindrical,Standard,Uniaxial,50,10,5,,unnotched,,,Constant Stress,353,550,218,,39,52,,,,,951,DOI: https://doi.org/10.1016/j.nucengdes.2006.09.010
40,Stainless Steel,SS316FR,,,Plate A,0.009,0.57,0.86,0.025,0.005,11.25,16.85,2.06,0,0.0766,0,68.2944,0,0,0,0,0,0,0,0,0,0,0,0,0,0,,Hot Rolled,Hot-worked,1050,,,Water Quenched,,,,4,,,No,,Rod,Cylindrical,Standard,Uniaxial,50,10,5,,unnotched,,,Constant Stress,323,550,857,,35,49,,,,,952,DOI: https://doi.org/10.1016/j.nucengdes.2006.09.010
40,Stainless Steel,SS316FR,,,Plate A,0.009,0.57,0.86,0.025,0.005,11.25,16.85,2.06,0,0.0766,0,68.2944,0,0,0,0,0,0,0,0,0,0,0,0,0,0,,Hot Rolled,Hot-worked,1050,,,Water Quenched,,,,4,,,No,,Rod,Cylindrical,Standard,Uniaxial,50,10,5,,unnotched,,,Constant Stress,304,550,4519,,22,38,,,,,953,DOI: https://doi.org/10.1016/j.nucengdes.2006.09.010
40,Stainless Steel,SS316FR,,,Plate A,0.009,0.57,0.86,0.025,0.005,11.25,16.85,2.06,0,0.0766,0,68.2944,0,0,0,0,0,0,0,0,0,0,0,0,0,0,,Hot Rolled,Hot-worked,1050,,,Water Quenched,,,,4,,,No,,Rod,Cylindrical,Standard,Uniaxial,50,10,5,,unnotched,,,Constant Stress,304,550,8759,,27,30,,,,,954,DOI: https://doi.org/10.1016/j.nucengdes.2006.09.010
40,Stainless Steel,SS316FR,,,Plate A,0.009,0.57,0.86,0.025,0.005,11.25,16.85,2.06,0,0.0766,0,68.2944,0,0,0,0,0,0,0,0,0,0,0,0,0,0,,Hot Rolled,Hot-worked,1050,,,Water Quenched,,,,4,,,No,,Rod,Cylindrical,Standard,Uniaxial,50,10,5,,unnotched,,,Constant Stress,284,550,10396,,25,26,,,,,955,DOI: https://doi.org/10.1016/j.nucengdes.2006.09.010
40,Stainless Steel,SS316FR,,,Plate A,0.009,0.57,0.86,0.025,0.005,11.25,16.85,2.06,0,0.0766,0,68.2944,0,0,0,0,0,0,0,0,0,0,0,0,0,0,,Hot Rolled,Hot-worked,1050,,,Water Quenched,,,,4,,,No,,Rod,Cylindrical,Standard,Uniaxial,50,10,5,,unnotched,,,Constant Stress,284,550,14112,,22,30,,,,,956,DOI: https://doi.org/10.1016/j.nucengdes.2006.09.010
40,Stainless Steel,SS316FR,,,Plate A,0.009,0.57,0.86,0.025,0.005,11.25,16.85,2.06,0,0.0766,0,68.2944,0,0,0,0,0,0,0,0,0,0,0,0,0,0,,Hot Rolled,Hot-worked,1050,,,Water Quenched,,,,4,,,No,,Rod,Cylindrical,Standard,Uniaxial,50,10,5,,unnotched,,,Constant Stress,274,550,12594,,27,37,,,,,957,DOI: https://doi.org/10.1016/j.nucengdes.2006.09.010
40,Stainless Steel,SS316FR,,,Plate A,0.009,0.57,0.86,0.025,0.005,11.25,16.85,2.06,0,0.0766,0,68.2944,0,0,0,0,0,0,0,0,0,0,0,0,0,0,,Hot Rolled,Hot-worked,1050,,,Water Quenched,,,,4,,,No,,Rod,Cylindrical,Standard,Uniaxial,50,10,5,,unnotched,,,Constant Stress,265,550,33966,,27,40,,,,,958,DOI: https://doi.org/10.1016/j.nucengdes.2006.09.010
40,Stainless Steel,SS316FR,,,Plate A,0.009,0.57,0.86,0.025,0.005,11.25,16.85,2.06,0,0.0766,0,68.2944,0,0,0,0,0,0,0,0,0,0,0,0,0,0,,Hot Rolled,Hot-worked,1050,,,Water Quenched,,,,4,,,No,,Rod,Cylindrical,Standard,Uniaxial,50,10,5,,unnotched,,,Constant Stress,255,550,73703,,31,37,,,,,959,DOI: https://doi.org/10.1016/j.nucengdes.2006.09.010
40,Stainless Steel,SS316FR,,,Plate A,0.009,0.57,0.86,0.025,0.005,11.25,16.85,2.06,0,0.0766,0,68.2944,0,0,0,0,0,0,0,0,0,0,0,0,0,0,,Hot Rolled,Hot-worked,1050,,,Water Quenched,,,,4,,,No,,Rod,Cylindrical,Standard,Uniaxial,50,10,5,,unnotched,,,Constant Stress,245,550,94177,,28,45,,,,,960,DOI: https://doi.org/10.1016/j.nucengdes.2006.09.010
40,Stainless Steel,SS316FR,,,Plate A,0.009,0.57,0.86,0.025,0.005,11.25,16.85,2.06,0,0.0766,0,68.2944,0,0,0,0,0,0,0,0,0,0,0,0,0,0,,Hot Rolled,Hot-worked,1050,,,Water Quenched,,,,4,,,No,,Rod,Cylindrical,Standard,Uniaxial,50,10,5,,unnotched,,,Constant Stress,225,550,82287,,,,,,,,961,DOI: https://doi.org/10.1016/j.nucengdes.2006.09.010
40,Stainless Steel,SS316FR,,,Plate A,0.009,0.57,0.86,0.025,0.005,11.25,16.85,2.06,0,0.0766,0,68.2944,0,0,0,0,0,0,0,0,0,0,0,0,0,0,,Hot Rolled,Hot-worked,1050,,,Water Quenched,,,,4,,,No,,Rod,Cylindrical,Standard,Uniaxial,50,10,5,,unnotched,,,Constant Stress,265,600,242,,47,59,,,,,962,DOI: https://doi.org/10.1016/j.nucengdes.2006.09.010
40,Stainless Steel,SS316FR,,,Plate A,0.009,0.57,0.86,0.025,0.005,11.25,16.85,2.06,0,0.0766,0,68.2944,0,0,0,0,0,0,0,0,0,0,0,0,0,0,,Hot Rolled,Hot-worked,1050,,,Water Quenched,,,,4,,,No,,Rod,Cylindrical,Standard,Uniaxial,50,10,5,,unnotched,,,Constant Stress,245,600,1318,,54,58,,,,,963,DOI: https://doi.org/10.1016/j.nucengdes.2006.09.010
40,Stainless Steel,SS316FR,,,Plate A,0.009,0.57,0.86,0.025,0.005,11.25,16.85,2.06,0,0.0766,0,68.2944,0,0,0,0,0,0,0,0,0,0,0,0,0,0,,Hot Rolled,Hot-worked,1050,,,Water Quenched,,,,4,,,No,,Rod,Cylindrical,Standard,Uniaxial,50,10,5,,unnotched,,,Constant Stress,225,600,5851,,41,60,,,,,964,DOI: https://doi.org/10.1016/j.nucengdes.2006.09.010
40,Stainless Steel,SS316FR,,,Plate A,0.009,0.57,0.86,0.025,0.005,11.25,16.85,2.06,0,0.0766,0,68.2944,0,0,0,0,0,0,0,0,0,0,0,0,0,0,,Hot Rolled,Hot-worked,1050,,,Water Quenched,,,,4,,,No,,Rod,Cylindrical,Standard,Uniaxial,50,10,5,,unnotched,,,Constant Stress,206,600,13288,,38,66,,,,,965,DOI: https://doi.org/10.1016/j.nucengdes.2006.09.010
40,Stainless Steel,SS316FR,,,Plate A,0.009,0.57,0.86,0.025,0.005,11.25,16.85,2.06,0,0.0766,0,68.2944,0,0,0,0,0,0,0,0,0,0,0,0,0,0,,Hot Rolled,Hot-worked,1050,,,Water Quenched,,,,4,,,No,,Rod,Cylindrical,Standard,Uniaxial,50,10,5,,unnotched,,,Constant Stress,196,600,17435,,36,71,,,,,966,DOI: https://doi.org/10.1016/j.nucengdes.2006.09.010
40,Stainless Steel,SS316FR,,,Plate A,0.009,0.57,0.86,0.025,0.005,11.25,16.85,2.06,0,0.0766,0,68.2944,0,0,0,0,0,0,0,0,0,0,0,0,0,0,,Hot Rolled,Hot-worked,1050,,,Water Quenched,,,,4,,,No,,Rod,Cylindrical,Standard,Uniaxial,50,10,5,,unnotched,,,Constant Stress,176,600,34244,,43,70,,,,,967,DOI: https://doi.org/10.1016/j.nucengdes.2006.09.010
40,Stainless Steel,SS316FR,,,Plate A,0.009,0.57,0.86,0.025,0.005,11.25,16.85,2.06,0,0.0766,0,68.2944,0,0,0,0,0,0,0,0,0,0,0,0,0,0,,Hot Rolled,Hot-worked,1050,,,Water Quenched,,,,4,,,No,,Rod,Cylindrical,Standard,Uniaxial,50,10,5,,unnotched,,,Constant Stress,196,650,179,,59,70,,,,,968,DOI: https://doi.org/10.1016/j.nucengdes.2006.09.010
40,Stainless Steel,SS316FR,,,Plate A,0.009,0.57,0.86,0.025,0.005,11.25,16.85,2.06,0,0.0766,0,68.2944,0,0,0,0,0,0,0,0,0,0,0,0,0,0,,Hot Rolled,Hot-worked,1050,,,Water Quenched,,,,4,,,No,,Rod,Cylindrical,Standard,Uniaxial,50,10,5,,unnotched,,,Constant Stress,176,650,1053,,69,66,,,,,969,DOI: https://doi.org/10.1016/j.nucengdes.2006.09.010
40,Stainless Steel,SS316FR,,,Plate A,0.009,0.57,0.86,0.025,0.005,11.25,16.85,2.06,0,0.0766,0,68.2944,0,0,0,0,0,0,0,0,0,0,0,0,0,0,,Hot Rolled,Hot-worked,1050,,,Water Quenched,,,,4,,,No,,Rod,Cylindrical,Standard,Uniaxial,50,10,5,,unnotched,,,Constant Stress,137,650,4356,,46,74,,,,,970,DOI: https://doi.org/10.1016/j.nucengdes.2006.09.010
40,Stainless Steel,SS316FR,,,Plate B,0.008,0.54,0.84,0.027,0.004,11.16,16.83,2.1,0,0.0754,0,68.4156,0,0,0,0,0,0,0,0,0,0,0,0,0,0,,Hot Rolled,Hot-worked,1050,1250,16,Water Quenched,,,,5,,,No,,Rod,Cylindrical,Standard,Uniaxial,50,10,5,,unnotched,,,Constant Stress,353,550,552,,51,73,,,,,971,DOI: https://doi.org/10.1016/j.nucengdes.2006.09.010
40,Stainless Steel,SS316FR,,,Plate B,0.008,0.54,0.84,0.027,0.004,11.16,16.83,2.1,0,0.0754,0,68.4156,0,0,0,0,0,0,0,0,0,0,0,0,0,0,,Hot Rolled,Hot-worked,1050,1250,16,Water Quenched,,,,5,,,No,,Rod,Cylindrical,Standard,Uniaxial,50,10,5,,unnotched,,,Constant Stress,333,550,911,,42,70,,,,,972,DOI: https://doi.org/10.1016/j.nucengdes.2006.09.010
40,Stainless Steel,SS316FR,,,Plate B,0.008,0.54,0.84,0.027,0.004,11.16,16.83,2.1,0,0.0754,0,68.4156,0,0,0,0,0,0,0,0,0,0,0,0,0,0,,Hot Rolled,Hot-worked,1050,1250,16,Water Quenched,,,,5,,,No,,Rod,Cylindrical,Standard,Uniaxial,50,10,5,,unnotched,,,Constant Stress,314,550,3089,,46,68,,,,,973,DOI: https://doi.org/10.1016/j.nucengdes.2006.09.010
40,Stainless Steel,SS316FR,,,Plate B,0.008,0.54,0.84,0.027,0.004,11.16,16.83,2.1,0,0.0754,0,68.4156,0,0,0,0,0,0,0,0,0,0,0,0,0,0,,Hot Rolled,Hot-worked,1050,1250,16,Water Quenched,,,,5,,,No,,Rod,Cylindrical,Standard,Uniaxial,50,10,5,,unnotched,,,Constant Stress,304,550,3528,,42,63,,,,,974,DOI: https://doi.org/10.1016/j.nucengdes.2006.09.010
40,Stainless Steel,SS316FR,,,Plate B,0.008,0.54,0.84,0.027,0.004,11.16,16.83,2.1,0,0.0754,0,68.4156,0,0,0,0,0,0,0,0,0,0,0,0,0,0,,Hot Rolled,Hot-worked,1050,1250,16,Water Quenched,,,,5,,,No,,Rod,Cylindrical,Standard,Uniaxial,50,10,5,,unnotched,,,Constant Stress,284,550,8166,,37,44,,,,,975,DOI: https://doi.org/10.1016/j.nucengdes.2006.09.010
40,Stainless Steel,SS316FR,,,Plate B,0.008,0.54,0.84,0.027,0.004,11.16,16.83,2.1,0,0.0754,0,68.4156,0,0,0,0,0,0,0,0,0,0,0,0,0,0,,Hot Rolled,Hot-worked,1050,1250,16,Water Quenched,,,,5,,,No,,Rod,Cylindrical,Standard,Uniaxial,50,10,5,,unnotched,,,Constant Stress,274,550,18288,,43,58,,,,,976,DOI: https://doi.org/10.1016/j.nucengdes.2006.09.010
40,Stainless Steel,SS316FR,,,Plate B,0.008,0.54,0.84,0.027,0.004,11.16,16.83,2.1,0,0.0754,0,68.4156,0,0,0,0,0,0,0,0,0,0,0,0,0,0,,Hot Rolled,Hot-worked,1050,1250,16,Water Quenched,,,,5,,,No,,Rod,Cylindrical,Standard,Uniaxial,50,10,5,,unnotched,,,Constant Stress,274,550,25006,,40,53,,,,,977,DOI: https://doi.org/10.1016/j.nucengdes.2006.09.010
40,Stainless Steel,SS316FR,,,Plate B,0.008,0.54,0.84,0.027,0.004,11.16,16.83,2.1,0,0.0754,0,68.4156,0,0,0,0,0,0,0,0,0,0,0,0,0,0,,Hot Rolled,Hot-worked,1050,1250,16,Water Quenched,,,,5,,,No,,Rod,Cylindrical,Standard,Uniaxial,50,10,5,,unnotched,,,Constant Stress,265,550,31797,,31,45,,,,,978,DOI: https://doi.org/10.1016/j.nucengdes.2006.09.010
40,Stainless Steel,SS316FR,,,Plate B,0.008,0.54,0.84,0.027,0.004,11.16,16.83,2.1,0,0.0754,0,68.4156,0,0,0,0,0,0,0,0,0,0,0,0,0,0,,Hot Rolled,Hot-worked,1050,1250,16,Water Quenched,,,,5,,,No,,Rod,Cylindrical,Standard,Uniaxial,50,10,5,,unnotched,,,Constant Stress,245,550,51406,,29,48,,,,,979,DOI: https://doi.org/10.1016/j.nucengdes.2006.09.010
40,Stainless Steel,SS316FR,,,Plate B,0.008,0.54,0.84,0.027,0.004,11.16,16.83,2.1,0,0.0754,0,68.4156,0,0,0,0,0,0,0,0,0,0,0,0,0,0,,Hot Rolled,Hot-worked,1050,1250,16,Water Quenched,,,,5,,,No,,Rod,Cylindrical,Standard,Uniaxial,50,10,5,,unnotched,,,Constant Stress,255,600,482,,59,71,,,,,980,DOI: https://doi.org/10.1016/j.nucengdes.2006.09.010
40,Stainless Steel,SS316FR,,,Plate B,0.008,0.54,0.84,0.027,0.004,11.16,16.83,2.1,0,0.0754,0,68.4156,0,0,0,0,0,0,0,0,0,0,0,0,0,0,,Hot Rolled,Hot-worked,1050,1250,16,Water Quenched,,,,5,,,No,,Rod,Cylindrical,Standard,Uniaxial,50,10,5,,unnotched,,,Constant Stress,235,600,1073,,42,67,,,,,981,DOI: https://doi.org/10.1016/j.nucengdes.2006.09.010
40,Stainless Steel,SS316FR,,,Plate B,0.008,0.54,0.84,0.027,0.004,11.16,16.83,2.1,0,0.0754,0,68.4156,0,0,0,0,0,0,0,0,0,0,0,0,0,0,,Hot Rolled,Hot-worked,1050,1250,16,Water Quenched,,,,5,,,No,,Rod,Cylindrical,Standard,Uniaxial,50,10,5,,unnotched,,,Constant Stress,216,600,4253,,53,62,,,,,982,DOI: https://doi.org/10.1016/j.nucengdes.2006.09.010
40,Stainless Steel,SS316FR,,,Plate B,0.008,0.54,0.84,0.027,0.004,11.16,16.83,2.1,0,0.0754,0,68.4156,0,0,0,0,0,0,0,0,0,0,0,0,0,0,,Hot Rolled,Hot-worked,1050,1250,16,Water Quenched,,,,5,,,No,,Rod,Cylindrical,Standard,Uniaxial,50,10,5,,unnotched,,,Constant Stress,206,600,13720,,39,62,,,,,983,DOI: https://doi.org/10.1016/j.nucengdes.2006.09.010
40,Stainless Steel,SS316FR,,,Plate B,0.008,0.54,0.84,0.027,0.004,11.16,16.83,2.1,0,0.0754,0,68.4156,0,0,0,0,0,0,0,0,0,0,0,0,0,0,,Hot Rolled,Hot-worked,1050,1250,16,Water Quenched,,,,5,,,No,,Rod,Cylindrical,Standard,Uniaxial,50,10,5,,unnotched,,,Constant Stress,196,600,20880,,53,54,,,,,984,DOI: https://doi.org/10.1016/j.nucengdes.2006.09.010
40,Stainless Steel,SS316FR,,,Plate B,0.008,0.54,0.84,0.027,0.004,11.16,16.83,2.1,0,0.0754,0,68.4156,0,0,0,0,0,0,0,0,0,0,0,0,0,0,,Hot Rolled,Hot-worked,1050,1250,16,Water Quenched,,,,5,,,No,,Rod,Cylindrical,Standard,Uniaxial,50,10,5,,unnotched,,,Constant Stress,196,650,299,,65,72,,,,,985,DOI: https://doi.org/10.1016/j.nucengdes.2006.09.010
40,Stainless Steel,SS316FR,,,Plate B,0.008,0.54,0.84,0.027,0.004,11.16,16.83,2.1,0,0.0754,0,68.4156,0,0,0,0,0,0,0,0,0,0,0,0,0,0,,Hot Rolled,Hot-worked,1050,1250,16,Water Quenched,,,,5,,,No,,Rod,Cylindrical,Standard,Uniaxial,50,10,5,,unnotched,,,Constant Stress,176,650,853,,57,65,,,,,986,DOI: https://doi.org/10.1016/j.nucengdes.2006.09.010
40,Stainless Steel,SS316FR,,,Plate B,0.008,0.54,0.84,0.027,0.004,11.16,16.83,2.1,0,0.0754,0,68.4156,0,0,0,0,0,0,0,0,0,0,0,0,0,0,,Hot Rolled,Hot-worked,1050,1250,16,Water Quenched,,,,5,,,No,,Rod,Cylindrical,Standard,Uniaxial,50,10,5,,unnotched,,,Constant Stress,167,650,2770,,63,60,,,,,987,DOI: https://doi.org/10.1016/j.nucengdes.2006.09.010
40,Stainless Steel,SS316FR,,,Plate C,0.009,0.55,0.84,0.024,0.007,11.25,17,2.11,0,0.0751,0,68.1349,0,0,0,0,0,0,0,0,0,0,0,0,0,0,,Hot Rolled,Hot-worked,1050,1250,16,Water Quenched,,,,4,,,No,,Rod,Cylindrical,Standard,Uniaxial,50,10,5,,unnotched,,,Constant Stress,314,550,1291,,31,46,,,,,988,DOI: https://doi.org/10.1016/j.nucengdes.2006.09.010
40,Stainless Steel,SS316FR,,,Plate C,0.009,0.55,0.84,0.024,0.007,11.25,17,2.11,0,0.0751,0,68.1349,0,0,0,0,0,0,0,0,0,0,0,0,0,0,,Hot Rolled,Hot-worked,1050,1250,16,Water Quenched,,,,4,,,No,,Rod,Cylindrical,Standard,Uniaxial,50,10,5,,unnotched,,,Constant Stress,304,550,3564,,35,44,,,,,989,DOI: https://doi.org/10.1016/j.nucengdes.2006.09.010
40,Stainless Steel,SS316FR,,,Plate C,0.009,0.55,0.84,0.024,0.007,11.25,17,2.11,0,0.0751,0,68.1349,0,0,0,0,0,0,0,0,0,0,0,0,0,0,,Hot Rolled,Hot-worked,1050,1250,16,Water Quenched,,,,4,,,No,,Rod,Cylindrical,Standard,Uniaxial,50,10,5,,unnotched,,,Constant Stress,294,550,3096,,28,45,,,,,990,DOI: https://doi.org/10.1016/j.nucengdes.2006.09.010
40,Stainless Steel,SS316FR,,,Plate C,0.009,0.55,0.84,0.024,0.007,11.25,17,2.11,0,0.0751,0,68.1349,0,0,0,0,0,0,0,0,0,0,0,0,0,0,,Hot Rolled,Hot-worked,1050,1250,16,Water Quenched,,,,4,,,No,,Rod,Cylindrical,Standard,Uniaxial,50,10,5,,unnotched,,,Constant Stress,274,550,12900,,29,42,,,,,991,DOI: https://doi.org/10.1016/j.nucengdes.2006.09.010
40,Stainless Steel,SS316FR,,,Forging,0.008,0.48,0.82,0.025,0.003,11.41,16.57,2.03,0,0.0935,0,68.56049999999999,0,0,0,0,0,0,0,0,0,0,0,0,0,0,,Forging,Hot-worked,1050,,7,Water Quenched,,,,1.1,,,No,,Rod,Cylindrical,Standard,Uniaxial,50,10,5,,unnotched,,,Constant Stress,353,550,12,,51,79,,,,,992,DOI: https://doi.org/10.1016/j.nucengdes.2006.09.010
40,Stainless Steel,SS316FR,,,Forging,0.008,0.48,0.82,0.025,0.003,11.41,16.57,2.03,0,0.0935,0,68.56049999999999,0,0,0,0,0,0,0,0,0,0,0,0,0,0,,Forging,Hot-worked,1050,,7,Water Quenched,,,,1.1,,,No,,Rod,Cylindrical,Standard,Uniaxial,50,10,5,,unnotched,,,Constant Stress,333,550,88,,47,74,,,,,993,DOI: https://doi.org/10.1016/j.nucengdes.2006.09.010
40,Stainless Steel,SS316FR,,,Forging,0.008,0.48,0.82,0.025,0.003,11.41,16.57,2.03,0,0.0935,0,68.56049999999999,0,0,0,0,0,0,0,0,0,0,0,0,0,0,,Forging,Hot-worked,1050,,7,Water Quenched,,,,1.1,,,No,,Rod,Cylindrical,Standard,Uniaxial,50,10,5,,unnotched,,,Constant Stress,314,550,836,,46,59,,,,,994,DOI: https://doi.org/10.1016/j.nucengdes.2006.09.010
40,Stainless Steel,SS316FR,,,Forging,0.008,0.48,0.82,0.025,0.003,11.41,16.57,2.03,0,0.0935,0,68.56049999999999,0,0,0,0,0,0,0,0,0,0,0,0,0,0,,Forging,Hot-worked,1050,,7,Water Quenched,,,,1.1,,,No,,Rod,Cylindrical,Standard,Uniaxial,50,10,5,,unnotched,,,Constant Stress,294,550,5123,,37,47,,,,,995,DOI: https://doi.org/10.1016/j.nucengdes.2006.09.010
40,Stainless Steel,SS316FR,,,Forging,0.008,0.48,0.82,0.025,0.003,11.41,16.57,2.03,0,0.0935,0,68.56049999999999,0,0,0,0,0,0,0,0,0,0,0,0,0,0,,Forging,Hot-worked,1050,,7,Water Quenched,,,,1.1,,,No,,Rod,Cylindrical,Standard,Uniaxial,50,10,5,,unnotched,,,Constant Stress,274,550,12740,,30,45,,,,,996,DOI: https://doi.org/10.1016/j.nucengdes.2006.09.010
40,Stainless Steel,SS316FR,,,Forging,0.008,0.48,0.82,0.025,0.003,11.41,16.57,2.03,0,0.0935,0,68.56049999999999,0,0,0,0,0,0,0,0,0,0,0,0,0,0,,Forging,Hot-worked,1050,,7,Water Quenched,,,,1.1,,,No,,Rod,Cylindrical,Standard,Uniaxial,50,10,5,,unnotched,,,Constant Stress,265,550,9499,,34,31,,,,,997,DOI: https://doi.org/10.1016/j.nucengdes.2006.09.010
40,Stainless Steel,SS316FR,,,Forging,0.008,0.48,0.82,0.025,0.003,11.41,16.57,2.03,0,0.0935,0,68.56049999999999,0,0,0,0,0,0,0,0,0,0,0,0,0,0,,Forging,Hot-worked,1050,,7,Water Quenched,,,,1.1,,,No,,Rod,Cylindrical,Standard,Uniaxial,50,10,5,,unnotched,,,Constant Stress,245,550,66562,,21,25,,,,,998,DOI: https://doi.org/10.1016/j.nucengdes.2006.09.010
40,Stainless Steel,SS316FR,,,Forging,0.008,0.48,0.82,0.025,0.003,11.41,16.57,2.03,0,0.0935,0,68.56049999999999,0,0,0,0,0,0,0,0,0,0,0,0,0,0,,Forging,Hot-worked,1050,,7,Water Quenched,,,,1.1,,,No,,Rod,Cylindrical,Standard,Uniaxial,50,10,5,,unnotched,,,Constant Stress,311,600,8,,57,70,,,,,999,DOI: https://doi.org/10.1016/j.nucengdes.2006.09.010
40,Stainless Steel,SS316FR,,,Forging,0.008,0.48,0.82,0.025,0.003,11.41,16.57,2.03,0,0.0935,0,68.56049999999999,0,0,0,0,0,0,0,0,0,0,0,0,0,0,,Forging,Hot-worked,1050,,7,Water Quenched,,,,1.1,,,No,,Rod,Cylindrical,Standard,Uniaxial,50,10,5,,unnotched,,,Constant Stress,311,600,14,,61,68,,,,,1000,DOI: https://doi.org/10.1016/j.nucengdes.2006.09.010
40,Stainless Steel,SS316FR,,,Forging,0.008,0.48,0.82,0.025,0.003,11.41,16.57,2.03,0,0.0935,0,68.56049999999999,0,0,0,0,0,0,0,0,0,0,0,0,0,0,,Forging,Hot-worked,1050,,7,Water Quenched,,,,1.1,,,No,,Rod,Cylindrical,Standard,Uniaxial,50,10,5,,unnotched,,,Constant Stress,284,600,62,,50,66,,,,,1001,DOI: https://doi.org/10.1016/j.nucengdes.2006.09.010
40,Stainless Steel,SS316FR,,,Forging,0.008,0.48,0.82,0.025,0.003,11.41,16.57,2.03,0,0.0935,0,68.56049999999999,0,0,0,0,0,0,0,0,0,0,0,0,0,0,,Forging,Hot-worked,1050,,7,Water Quenched,,,,1.1,,,No,,Rod,Cylindrical,Standard,Uniaxial,50,10,5,,unnotched,,,Constant Stress,265,600,210,,55,57,,,,,1002,DOI: https://doi.org/10.1016/j.nucengdes.2006.09.010
40,Stainless Steel,SS316FR,,,Forging,0.008,0.48,0.82,0.025,0.003,11.41,16.57,2.03,0,0.0935,0,68.56049999999999,0,0,0,0,0,0,0,0,0,0,0,0,0,0,,Forging,Hot-worked,1050,,7,Water Quenched,,,,1.1,,,No,,Rod,Cylindrical,Standard,Uniaxial,50,10,5,,unnotched,,,Constant Stress,255,600,630,,42,42,,,,,1003,DOI: https://doi.org/10.1016/j.nucengdes.2006.09.010
40,Stainless Steel,SS316FR,,,Forging,0.008,0.48,0.82,0.025,0.003,11.41,16.57,2.03,0,0.0935,0,68.56049999999999,0,0,0,0,0,0,0,0,0,0,0,0,0,0,,Forging,Hot-worked,1050,,7,Water Quenched,,,,1.1,,,No,,Rod,Cylindrical,Standard,Uniaxial,50,10,5,,unnotched,,,Constant Stress,245,600,736,,43,51,,,,,1004,DOI: https://doi.org/10.1016/j.nucengdes.2006.09.010
40,Stainless Steel,SS316FR,,,Forging,0.008,0.48,0.82,0.025,0.003,11.41,16.57,2.03,0,0.0935,0,68.56049999999999,0,0,0,0,0,0,0,0,0,0,0,0,0,0,,Forging,Hot-worked,1050,,7,Water Quenched,,,,1.1,,,No,,Rod,Cylindrical,Standard,Uniaxial,50,10,5,,unnotched,,,Constant Stress,235,600,2286,,43,47,,,,,1005,DOI: https://doi.org/10.1016/j.nucengdes.2006.09.010
40,Stainless Steel,SS316FR,,,Forging,0.008,0.48,0.82,0.025,0.003,11.41,16.57,2.03,0,0.0935,0,68.56049999999999,0,0,0,0,0,0,0,0,0,0,0,0,0,0,,Forging,Hot-worked,1050,,7,Water Quenched,,,,1.1,,,No,,Rod,Cylindrical,Standard,Uniaxial,50,10,5,,unnotched,,,Constant Stress,225,600,1392,,57,51,,,,,1006,DOI: https://doi.org/10.1016/j.nucengdes.2006.09.010
40,Stainless Steel,SS316FR,,,Forging,0.008,0.48,0.82,0.025,0.003,11.41,16.57,2.03,0,0.0935,0,68.56049999999999,0,0,0,0,0,0,0,0,0,0,0,0,0,0,,Forging,Hot-worked,1050,,7,Water Quenched,,,,1.1,,,No,,Rod,Cylindrical,Standard,Uniaxial,50,10,5,,unnotched,,,Constant Stress,206,600,8027,,45,56,,,,,1007,DOI: https://doi.org/10.1016/j.nucengdes.2006.09.010
40,Stainless Steel,SS316FR,,,Forging,0.008,0.48,0.82,0.025,0.003,11.41,16.57,2.03,0,0.0935,0,68.56049999999999,0,0,0,0,0,0,0,0,0,0,0,0,0,0,,Forging,Hot-worked,1050,,7,Water Quenched,,,,1.1,,,No,,Rod,Cylindrical,Standard,Uniaxial,50,10,5,,unnotched,,,Constant Stress,176,600,35108,,54,63,,,,,1008,DOI: https://doi.org/10.1016/j.nucengdes.2006.09.010
40,Stainless Steel,SS316FR,,,Forging,0.008,0.48,0.82,0.025,0.003,11.41,16.57,2.03,0,0.0935,0,68.56049999999999,0,0,0,0,0,0,0,0,0,0,0,0,0,0,,Forging,Hot-worked,1050,,7,Water Quenched,,,,1.1,,,No,,Rod,Cylindrical,Standard,Uniaxial,50,10,5,,unnotched,,,Constant Stress,196,650,264,,54,57,,,,,1009,DOI: https://doi.org/10.1016/j.nucengdes.2006.09.010
40,Stainless Steel,SS316FR,,,Forging,0.008,0.48,0.82,0.025,0.003,11.41,16.57,2.03,0,0.0935,0,68.56049999999999,0,0,0,0,0,0,0,0,0,0,0,0,0,0,,Forging,Hot-worked,1050,,7,Water Quenched,,,,1.1,,,No,,Rod,Cylindrical,Standard,Uniaxial,50,10,5,,unnotched,,,Constant Stress,186,650,398,,54,54,,,,,1010,DOI: https://doi.org/10.1016/j.nucengdes.2006.09.010
40,Stainless Steel,SS316FR,,,Forging,0.008,0.48,0.82,0.025,0.003,11.41,16.57,2.03,0,0.0935,0,68.56049999999999,0,0,0,0,0,0,0,0,0,0,0,0,0,0,,Forging,Hot-worked,1050,,7,Water Quenched,,,,1.1,,,No,,Rod,Cylindrical,Standard,Uniaxial,50,10,5,,unnotched,,,Constant Stress,176,650,959,,54,58,,,,,1011,DOI: https://doi.org/10.1016/j.nucengdes.2006.09.010
41,Stainless Steel,SS316L,,,,0.03,0.75,2,0.03,0.015,12,17.5,2.25,0,0.1,0,64.475,0,0,0.75,0,0,0,0,0,0,0,0,0.1,0,0,Addative Manufactured,,,,,,,,,,,,,No,,Rod,Cylindrical,Sub-Size,Uniaxial,36,7.98,,,unnotched,,,Constant Stress,119,650,2004,2.8e-06,1.4,,,,,,1012,DOI: https://doi.org/10.1016/j.addma.2020.101706
41,Stainless Steel,SS316L,,,,0.03,0.75,2,0.03,0.015,12,17.5,2.25,0,0.1,0,64.475,0,0,0.75,0,0,0,0,0,0,0,0,0.1,0,0,Addative Manufactured,,,,,,,,,,,,,No,,Rod,Cylindrical,Sub-Size,Uniaxial,36,7.98,,,unnotched,,,Constant Stress,124,650,1776,3.5e-06,1.7,,,,,,1013,DOI: https://doi.org/10.1016/j.addma.2020.101706
41,Stainless Steel,SS316L,,,,0.03,0.75,2,0.03,0.015,12,17.5,2.25,0,0.1,0,64.475,0,0,0.75,0,0,0,0,0,0,0,0,0.1,0,0,Addative Manufactured,,,,,,,,,,,,,No,,Rod,Cylindrical,Sub-Size,Uniaxial,36,7.98,,,unnotched,,,Constant Stress,133,650,2016,2.4e-06,1.5,,,,,,1014,DOI: https://doi.org/10.1016/j.addma.2020.101706
41,Stainless Steel,SS316L,,,,0.03,0.75,2,0.03,0.015,12,17.5,2.25,0,0.1,0,64.475,0,0,0.75,0,0,0,0,0,0,0,0,0.1,0,0,Addative Manufactured,,,,,,,,,,,,,No,,Rod,Cylindrical,Sub-Size,Uniaxial,36,7.98,,,unnotched,,,Constant Stress,142,650,2070,5.5e-06,1.6,,,,,,1015,DOI: https://doi.org/10.1016/j.addma.2020.101706
41,Stainless Steel,SS316L,,,,0.03,0.75,2,0.03,0.015,12,17.5,2.25,0,0.1,0,64.475,0,0,0.75,0,0,0,0,0,0,0,0,0.1,0,0,Addative Manufactured,,,,,,,,,,,,,No,,Rod,Cylindrical,Sub-Size,Uniaxial,36,7.98,,,unnotched,,,Constant Stress,150,650,757,1.2e-06,1.9,,,,,,1016,DOI: https://doi.org/10.1016/j.addma.2020.101706
41,Stainless Steel,SS316L,,,,0.03,0.75,2,0.03,0.015,12,17.5,2.25,0,0.1,0,64.475,0,0,0.75,0,0,0,0,0,0,0,0,0.1,0,0,Addative Manufactured,,,,,,,,,,,,,No,,Rod,Cylindrical,Sub-Size,Uniaxial,36,7.98,,,unnotched,,,Constant Stress,88,650,3640,,,,,,,,1017,DOI: https://doi.org/10.1016/j.addma.2020.101706
41,Stainless Steel,SS316L,,,,0.03,0.75,2,0.03,0.015,12,17.5,2.25,0,0.1,0,64.475,0,0,0.75,0,0,0,0,0,0,0,0,0.1,0,0,Addative Manufactured,,,,,,,,,,,,,No,,Rod,Cylindrical,Sub-Size,Uniaxial,36,7.98,,,unnotched,,,Constant Stress,97,650,963,7.8e-06,1,,,,,,1018,DOI: https://doi.org/10.1016/j.addma.2020.101706
41,Stainless Steel,SS316L,,,,0.03,0.75,2,0.03,0.015,12,17.5,2.25,0,0.1,0,64.475,0,0,0.75,0,0,0,0,0,0,0,0,0.1,0,0,Addative Manufactured,,,,,,,,,,,,,No,,Rod,Cylindrical,Sub-Size,Uniaxial,36,7.98,,,unnotched,,,Constant Stress,111,650,1173,8.5e-06,2.3,,,,,,1019,DOI: https://doi.org/10.1016/j.addma.2020.101706
41,Stainless Steel,SS316L,,,,0.03,0.75,2,0.03,0.015,12,17.5,2.25,0,0.1,0,64.475,0,0,0.75,0,0,0,0,0,0,0,0,0.1,0,0,Addative Manufactured,,,,,,,,,,,,,No,,Rod,Cylindrical,Sub-Size,Uniaxial,36,7.98,,,unnotched,,,Constant Stress,119,650,591,1.8e-05,2.5,,,,,,1020,DOI: https://doi.org/10.1016/j.addma.2020.101706
16,Stainless Steel,SS316H,H,,,0.0645,0.51,0,0.022,0.0188,13.86,16.46,2.44,0.02,0.0305,0.01,66.40039999999999,0,0.0005,0.12,0,0,0,0,0,0.002,0.02,0.01,0.0043,0,0.007,,Mill-Annealed,Hot-worked,,1065,,,,,,5,,,No,,Rod,Cylindrical,Sub-Size,Uniaxial,31.75,6.35,,,unnotched,,,,207,593,3246,0.0023,21.66,25.53,,,,,2480,DOI: https://doi.org/10.2172/711239
16,Stainless Steel,SS316H,H,,,0.0645,0.51,0,0.022,0.0188,13.86,16.46,2.44,0.02,0.0305,0.01,66.40039999999999,0,0.0005,0.12,0,0,0,0,0,0.002,0.02,0.01,0.0043,0,0.007,,Mill-Annealed,Hot-worked,,1065,,,,,,5,,,No,,Rod,Cylindrical,Sub-Size,Uniaxial,31.75,6.35,,,unnotched,,,,207,649,110.7,0.148,44.48,43.63,,,,,2481,DOI: https://doi.org/10.2172/711239
16,Stainless Steel,SS316H,H,,,0.0645,0.51,0,0.022,0.0188,13.86,16.46,2.44,0.02,0.0305,0.01,66.40039999999999,0,0.0005,0.12,0,0,0,0,0,0.002,0.02,0.01,0.0043,0,0.007,,Mill-Annealed,Hot-worked,,1065,,,,,,5,,,No,,Rod,Cylindrical,Sub-Size,Uniaxial,31.75,6.35,,,unnotched,,,,172,649,523.3,0.025,46.67,48.85,,,,,2482,DOI: https://doi.org/10.2172/711239
16,Stainless Steel,SS316H,H,,,0.0645,0.51,0,0.022,0.0188,13.86,16.46,2.44,0.02,0.0305,0.01,66.40039999999999,0,0.0005,0.12,0,0,0,0,0,0.002,0.02,0.01,0.0043,0,0.007,,Mill-Annealed,Hot-worked,,1065,,,,,,5,,,No,,Rod,Cylindrical,Sub-Size,Uniaxial,31.75,6.35,,,unnotched,,,,138,649,1884.2,0.0076,45.21,43.43,,,,,2483,DOI: https://doi.org/10.2172/711239
16,Stainless Steel,SS316H,H,,,0.0645,0.51,0,0.022,0.0188,13.86,16.46,2.44,0.02,0.0305,0.01,66.40039999999999,0,0.0005,0.12,0,0,0,0,0,0.002,0.02,0.01,0.0043,0,0.007,,Mill-Annealed,Hot-worked,,1065,,,,,,5,,,No,,Rod,Cylindrical,Sub-Size,Uniaxial,31.75,6.35,,,unnotched,,,,96.5,649,10305.3,0.00016,31.45,33.11,,,,,2484,DOI: https://doi.org/10.2172/711239
16,Stainless Steel,SS316H,H,,,0.0645,0.51,0,0.022,0.0188,13.86,16.46,2.44,0.02,0.0305,0.01,66.40039999999999,0,0.0005,0.12,0,0,0,0,0,0.002,0.02,0.01,0.0043,0,0.007,,Mill-Annealed,Hot-worked,,1065,,,,,,5,,,No,,Rod,Cylindrical,Sub-Size,Uniaxial,31.75,6.35,,,unnotched,,,,83,704,2191.7,0.014,72.65,63.85,,,,,2485,DOI: https://doi.org/10.2172/711239
16,Stainless Steel,SS316H,H,,,0.0645,0.51,0,0.022,0.0188,13.86,16.46,2.44,0.02,0.0305,0.01,66.40039999999999,0,0.0005,0.12,0,0,0,0,0,0.002,0.02,0.01,0.0043,0,0.007,,Mill-Annealed,Hot-worked,,1065,,,,,,5,,,No,,Rod,Cylindrical,Sub-Size,Uniaxial,31.75,6.35,,,unnotched,,,,69,704,6609.5,0.028,45.4,44.73,,,,,2486,DOI: https://doi.org/10.2172/711239
16,Stainless Steel,SS316H,H,,,0.0645,0.51,0,0.022,0.0188,13.86,16.46,2.44,0.02,0.0305,0.01,66.40039999999999,0,0.0005,0.12,0,0,0,0,0,0.002,0.02,0.01,0.0043,0,0.007,,Mill-Annealed,Hot-worked,,1065,,,,,,5,,,No,,Rod,Cylindrical,Sub-Size,Uniaxial,31.75,6.35,,,unnotched,,,,96.5,760,100.8,0.35,90.74,74.93,,,,,2487,DOI: https://doi.org/10.2172/711239
16,Stainless Steel,SS316H,H,,,0.0645,0.51,0,0.022,0.0188,13.86,16.46,2.44,0.02,0.0305,0.01,66.40039999999999,0,0.0005,0.12,0,0,0,0,0,0.002,0.02,0.01,0.0043,0,0.007,,Mill-Annealed,Hot-worked,,1065,,,,,,5,,,No,,Rod,Cylindrical,Sub-Size,Uniaxial,31.75,6.35,,,unnotched,,,,276,538,3482.2,0.00095,12.22,10.21,,,,,2488,DOI: https://doi.org/10.2172/711239
16,Stainless Steel,SS316H,H,,,0.0645,0.51,0,0.022,0.0188,13.86,16.46,2.44,0.02,0.0305,0.01,66.40039999999999,0,0.0005,0.12,0,0,0,0,0,0.002,0.02,0.01,0.0043,0,0.007,,Mill-Annealed,Hot-worked,,1065,,,,,,5,,,No,,Rod,Cylindrical,Sub-Size,Uniaxial,31.75,6.35,,,unnotched,,,,241,538,12711.3,0.00026,13.17,18.72,,,,,2489,DOI: https://doi.org/10.2172/711239
16,Stainless Steel,SS316H,H,,,0.0645,0.51,0,0.022,0.0188,13.86,16.46,2.44,0.02,0.0305,0.01,66.40039999999999,0,0.0005,0.12,0,0,0,0,0,0.002,0.02,0.01,0.0043,0,0.007,,Mill-Annealed,Hot-worked,,1065,,,,,,5,,,No,,Rod,Cylindrical,Sub-Size,Uniaxial,31.75,6.35,,,unnotched,,,,276,565,750.3,0.0046,14.01,8.63,,,,,2490,DOI: https://doi.org/10.2172/711239
16,Stainless Steel,SS316H,H,,,0.0645,0.51,0,0.022,0.0188,13.86,16.46,2.44,0.02,0.0305,0.01,66.40039999999999,0,0.0005,0.12,0,0,0,0,0,0.002,0.02,0.01,0.0043,0,0.007,,Reannealed,Thermal Treatment,,1065,,,,,,5,,,No,,Rod,Cylindrical,Sub-Size,Uniaxial,31.75,6.35,,,unnotched,,,,241,593,448.2,0.0133,22.3,20.57,,,,,2491,DOI: https://doi.org/10.2172/711239
16,Stainless Steel,SS316H,H,,,0.0645,0.51,0,0.022,0.0188,13.86,16.46,2.44,0.02,0.0305,0.01,66.40039999999999,0,0.0005,0.12,0,0,0,0,0,0.002,0.02,0.01,0.0043,0,0.007,,Reannealed,Thermal Treatment,,1065,,,,,,5,,,No,,Rod,Cylindrical,Sub-Size,Uniaxial,31.75,6.35,,,unnotched,,,,241,593,446.1,0.0075,16.46,22.21,,,,,2492,DOI: https://doi.org/10.2172/711239
16,Stainless Steel,SS316H,H,,,0.0645,0.51,0,0.022,0.0188,13.86,16.46,2.44,0.02,0.0305,0.01,66.40039999999999,0,0.0005,0.12,0,0,0,0,0,0.002,0.02,0.01,0.0043,0,0.007,,Reannealed,Thermal Treatment,,1065,,,,,,5,,,No,,Rod,Cylindrical,Sub-Size,Uniaxial,31.75,6.35,,,unnotched,,,,241,593,374.6,0.0079,14.61,13.88,,,,,2493,DOI: https://doi.org/10.2172/711239
16,Stainless Steel,SS316H,H,,,0.064,0.65,1.75,0.02,0.018,13.5,17.5,2.38,0,0.05,0.01,64.0177,0,0.0003,0.04,0,0,0,0,0,0,0,0,0,0,0,,Reannealed,Hot-worked,,1065,,,,,,6,,,No,,Rod,Cylindrical,Sub-Size,Uniaxial,31.75,6.35,,,unnotched,,,,241,593,427.1,0.0118,21.54,21.08,,,,,2494,DOI: https://doi.org/10.2172/711239
16,Stainless Steel,SS316H,H,,,0.064,0.65,1.75,0.02,0.018,13.5,17.5,2.38,0,0.05,0.01,64.0177,0,0.0003,0.04,0,0,0,0,0,0,0,0,0,0,0,,Mill-Annealed,Hot-worked,,1065,,,,,,6,,,No,,Rod,Cylindrical,Sub-Size,Uniaxial,31.75,6.35,,,unnotched,,,,241,593,254.1,0.0172,12.02,15.19,,,,,2495,DOI: https://doi.org/10.2172/711239
16,Stainless Steel,SS316H,H,,,0.064,0.65,1.75,0.02,0.018,13.5,17.5,2.38,0,0.05,0.01,64.0177,0,0.0003,0.04,0,0,0,0,0,0,0,0,0,0,0,,Reannealed,Hot-worked,,1065,,,,,,6,,,No,,Rod,Cylindrical,Sub-Size,Uniaxial,31.75,6.35,,,unnotched,,,,241,593,399.3,0.01,17.12,22.11,,,,,2496,DOI: https://doi.org/10.2172/711239
16,Stainless Steel,SS316H,H,,,0.064,0.65,1.75,0.02,0.018,13.5,17.5,2.38,0,0.05,0.01,64.0177,0,0.0003,0.04,0,0,0,0,0,0,0,0,0,0,0,,Mill-Annealed,Hot-worked,,1065,,,,,,6,,,No,,Rod,Cylindrical,Sub-Size,Uniaxial,31.75,6.35,,,unnotched,,,,241,593,282.4,0.0132,15.37,18.73,,,,,2497,DOI: https://doi.org/10.2172/711239
16,Stainless Steel,SS316H,H,,,0.064,0.65,1.75,0.02,0.018,13.5,17.5,2.38,0,0.05,0.01,64.0177,0,0.0003,0.04,0,0,0,0,0,0,0,0,0,0,0,,Reannealed,Hot-worked,,1065,,,,,,6,,,No,,Rod,Cylindrical,Sub-Size,Uniaxial,31.75,6.35,,,unnotched,,,,241,593,459.8,0.0088,17.7,24.53,,,,,2498,DOI: https://doi.org/10.2172/711239
16,Stainless Steel,SS316H,H,,,0.064,0.65,1.75,0.02,0.018,13.5,17.5,2.38,0,0.05,0.01,64.0177,0,0.0003,0.04,0,0,0,0,0,0,0,0,0,0,0,,Mill-Annealed,Hot-worked,,1065,,,,,,6,,,No,,Rod,Cylindrical,Sub-Size,Uniaxial,31.75,6.35,,,unnotched,,,,241,593,164.5,0.0179,12.48,20.5,,,,,2499,DOI: https://doi.org/10.2172/711239
16,Stainless Steel,SS316H,H,,,0.064,0.65,1.75,0.02,0.018,13.5,17.5,2.38,0,0.05,0.01,64.0177,0,0.0003,0.04,0,0,0,0,0,0,0,0,0,0,0,,Reannealed,Hot-worked,,1065,,,,,,6,,,No,,Rod,Cylindrical,Sub-Size,Uniaxial,31.75,6.35,,,unnotched,,,,241,593,273.6,0.0098,14.55,15.6,,,,,2500,DOI: https://doi.org/10.2172/711239
16,Stainless Steel,SS316H,H,,,0.51,0.53,1.87,0.03,0.018,13.45,17.28,2.32,0,0.03,0.02,63.83149999999998,0,0.0005,0.09,0,0,0,0,0,0,0,0.02,0,0,0,,Reannealed,Thermal Treatment,,1065,,,,,,6,,,No,,Rod,Cylindrical,Sub-Size,Uniaxial,31.75,6.35,,,unnotched,,,,241,593,474,0.0112,19.31,12.02,,,,,2501,DOI: https://doi.org/10.2172/711239
16,Stainless Steel,SS316H,H,,,0.51,0.53,1.87,0.03,0.018,13.45,17.28,2.32,0,0.03,0.02,63.83149999999998,0,0.0005,0.09,0,0,0,0,0,0,0,0.02,0,0,0,,Reannealed,Thermal Treatment,,1065,,,,,,6,,,No,,Rod,Cylindrical,Sub-Size,Uniaxial,31.75,6.35,,,unnotched,,,,241,593,285.3,0.0141,17.37,21.87,,,,,2502,DOI: https://doi.org/10.2172/711239
16,Stainless Steel,SS316H,H,,,0.51,0.53,1.87,0.03,0.018,13.45,17.28,2.32,0,0.03,0.02,63.83149999999998,0,0.0005,0.09,0,0,0,0,0,0,0,0.02,0,0,0,,Reannealed,Thermal Treatment,,1065,,,,,,6,,,No,,Rod,Cylindrical,Sub-Size,Uniaxial,31.75,6.35,,,unnotched,,,,241,593,394,0.0116,18.26,21.92,,,,,2503,DOI: https://doi.org/10.2172/711239
16,Stainless Steel,SS316H,H,,30160,0.041,0,1.63,0.019,0.013,13.6,17.4,2.2,0,0.021,0.03,64.88039999999998,0.002,0.0001,0.1,0.03,0,0,0,0,0,0,0.03,0.0032,0.0003,0,,Mill-Annealed,Hot-worked,,1065,,,,,,4,,,No,,Rod,Cylindrical,Sub-Size,Uniaxial,31.75,6.35,,,unnotched,,,,276,593,245.1,0.071,49.4,62.4,,,,,2504,DOI: https://doi.org/10.2172/711239
16,Stainless Steel,SS316H,H,,30160,0.041,0,1.63,0.019,0.013,13.6,17.4,2.2,0,0.021,0.03,64.88039999999998,0.002,0.0001,0.1,0.03,0,0,0,0,0,0,0.03,0.0032,0.0003,0,,Reannealed,Thermal Treatment,,1065,,,,,,4,,,No,,Rod,Cylindrical,Sub-Size,Uniaxial,31.75,6.35,,,unnotched,,,,276,593,220,0.066,46,39.1,,,,,2505,DOI: https://doi.org/10.2172/711239
16,Stainless Steel,SS316H,H,,30160,0.041,0,1.63,0.019,0.013,13.6,17.4,2.2,0,0.021,0.03,64.88039999999998,0.002,0.0001,0.1,0.03,0,0,0,0,0,0,0.03,0.0032,0.0003,0,,Reannealed,Thermal Treatment,,1065,,,,,,4,,,No,,Rod,Cylindrical,Sub-Size,Uniaxial,31.75,6.35,,,unnotched,,,,241,593,827.8,0.0103,48.7,61.1,,,,,2506,DOI: https://doi.org/10.2172/711239
16,Stainless Steel,SS316H,H,,2P3212,0.055,0.55,1.41,0.026,0.012,13.4,17.3,2.4,0,0.053,0.035,64.5882,0.002,0.0002,0.09,0,0,0,0,0,0,0,0.07,0.0076,0.001,0,,Mill-Annealed,Hot-worked,,1065,,,,,,4,,,No,,Rod,Cylindrical,Sub-Size,Uniaxial,31.75,6.35,,,unnotched,,,,276,593,163.1,0.058,31.4,26.1,,,,,2507,DOI: https://doi.org/10.2172/711239
16,Stainless Steel,SS316H,H,,2P3212,0.055,0.55,1.41,0.026,0.012,13.4,17.3,2.4,0,0.053,0.035,64.5882,0.002,0.0002,0.09,0,0,0,0,0,0,0,0.07,0.0076,0.001,0,,Mill-Annealed,Hot-worked,,1065,,,,,,4,,,No,,Rod,Cylindrical,Sub-Size,Uniaxial,31.75,6.35,,,unnotched,,,,241,593,883.7,0.013,38.6,45.5,,,,,2508,DOI: https://doi.org/10.2172/711239
16,Stainless Steel,SS316H,H,,2P3213,0.055,0.55,1.41,0.026,0.012,13.4,17.3,2.4,0,0.053,0.035,64.5882,0.002,0.0002,0.09,0,0,0,0,0,0,0,0.07,0.0076,0.001,0,,Mill-Annealed,Hot-worked,,1065,,,,,,4,,,No,,Rod,Cylindrical,Sub-Size,Uniaxial,31.75,6.35,,,unnotched,,,,241,593,1831.3,0.0051,36.68,43.21,,,,,2509,DOI: https://doi.org/10.2172/711239
16,Stainless Steel,SS316H,H,,2P3213,0.055,0.55,1.41,0.026,0.012,13.4,17.3,2.4,0,0.053,0.035,64.5882,0.002,0.0002,0.09,0,0,0,0,0,0,0,0.07,0.0076,0.001,0,,Reannealed,Thermal Treatment,,1065,,,,,,4,,,No,,Rod,Cylindrical,Sub-Size,Uniaxial,31.75,6.35,,,unnotched,,,,276,593,149.1,0.059,29,27,,,,,2510,DOI: https://doi.org/10.2172/711239
16,Stainless Steel,SS316H,H,,2P3213,0.055,0.55,1.41,0.026,0.012,13.4,17.3,2.4,0,0.053,0.035,64.5882,0.002,0.0002,0.09,0,0,0,0,0,0,0,0.07,0.0076,0.001,0,,Reannealed,Thermal Treatment,,1065,,,,,,4,,,No,,Rod,Cylindrical,Sub-Size,Uniaxial,31.75,6.35,,,unnotched,,,,241,593,1520.1,0.0076,33.3,38.3,,,,,2511,DOI: https://doi.org/10.2172/711239
16,Stainless Steel,SS316H,H,,915509,0.053,0.6,1.54,0.022,0.015,13.5,16.9,2.5,0,0.074,0.001,64.57095000000001,0.002,5e-05,0.07,0,0,0,0,0,0,0,0.15,0.001,0.001,0,,Mill-Annealed,Hot-worked,,1065,,,,,,5,,,No,,Rod,Cylindrical,Sub-Size,Uniaxial,31.75,6.35,,,unnotched,,,,276,593,186,0.031,18.9,23.8,,,,,2512,DOI: https://doi.org/10.2172/711239
16,Stainless Steel,SS316H,H,,915509,0.053,0.6,1.54,0.022,0.015,13.5,16.9,2.5,0,0.074,0.001,64.57095000000001,0.002,5e-05,0.07,0,0,0,0,0,0,0,0.15,0.001,0.001,0,,Reannealed,Thermal Treatment,,1065,,,,,,5,,,No,,Rod,Cylindrical,Sub-Size,Uniaxial,31.75,6.35,,,unnotched,,,,276,593,142,0.041,21.2,22.5,,,,,2513,DOI: https://doi.org/10.2172/711239
16,Stainless Steel,SS316H,H,,915509,0.053,0.6,1.54,0.022,0.015,13.5,16.9,2.5,0,0.074,0.001,64.57095000000001,0.002,5e-05,0.07,0,0,0,0,0,0,0,0.15,0.001,0.001,0,,Reannealed,Thermal Treatment,,1065,,,,,,5,,,No,,Rod,Cylindrical,Sub-Size,Uniaxial,31.75,6.35,,,unnotched,,,,241,593,572,0.0096,22.7,24.6,,,,,2514,DOI: https://doi.org/10.2172/711239
16,Stainless Steel,SS316H,H,,500613,0.063,0.72,1.65,0.023,0.024,12.9,16.4,2.2,0,0.042,0.041,65.64580000000001,0.005,0.0002,0.19,0,0,0,0,0,0,0,0.08,0.015,0.001,0,,Mill-Annealed,Hot-worked,,1065,,,,,,4,,,No,,Rod,Cylindrical,Sub-Size,Uniaxial,31.75,6.35,,,unnotched,,,,276,593,197.9,0.013,14.4,13.4,,,,,2515,DOI: https://doi.org/10.2172/711239
16,Stainless Steel,SS316H,H,,500613,0.063,0.72,1.65,0.023,0.024,12.9,16.4,2.2,0,0.042,0.041,65.64580000000001,0.005,0.0002,0.19,0,0,0,0,0,0,0,0.08,0.015,0.001,0,,Mill-Annealed,Hot-worked,,1065,,,,,,4,,,No,,Rod,Cylindrical,Sub-Size,Uniaxial,31.75,6.35,,,unnotched,,,,241,593,465.4,0.008,13.6,15.3,,,,,2516,DOI: https://doi.org/10.2172/711239
