Repository: avakanski/Dataset-of-Creep-Properties-for-Nuclear-Structural-Materials

# Dataset of Creep Properties for Nuclear Structural Materials

Authors: Isshu Lee, John W. Merickel, Boopathy Kombaiah, Yalei Tang, Fei Xu, Rongjie Song, Aleksandar Vakanski

The dataset contains records of creep tests of nuclear structural materials. As advanced nuclear reactor designs move towards higher operating temperatures, creep research has become increasingly important. The focus is on understanding the influence of specimen size on creep properties, including the relationship between sub-sized and standard-sized specimen behavior under irradiation constraints. The dataset was curated from 54 peer-reviewed sources through an extensive literature review.

File: Creep_Data.csv (part 10 of 14)
,Material Class,,,,"Composition, wt.%",,,,,,,,,,,,,,,,,,,,,,,,,,,Treatment,,,,,,,,,,,Irradiation Conditions,,,,Specimen Dimensions,,,,,,,,,,,Creep properties,,,,,,,,,,,,
Reference,Alloy Group,Alloy Designation,Alloy Grade,Class,Heat,"C, wt.%","Si, wt.%","Mn, wt.%","P, wt.%","S, wt.%","Ni, wt.%","Cr, wt.%","Mo, wt.%","Al, wt.%","N, wt.%","Ti, wt.%","Fe, wt.%","Nb, wt.%","B, wt.%","Cu, wt.%","V, wt.%","Mg, wt.%","Y, wt.%","Zr, wt.%","Zn, wt.%","W, wt.%","Sn, wt.%","Co, wt.%","O, wt.%","Ta, wt.%","H, wt.%",Manufacturing,Treatment,Treatment categories,"Treatment temperature, C","Post treatment temperature, C","Post treatment time, h",Cooling,Finishing process,Microstructure,Morphology,Grain size (μm),Irradiation Dose,Irradiation Temperature,Irradiated Specimen,Irradiation Time (h),Specimen Stock Type,Specimen Shape,Specimen Size,Creep Test Type,Length (mm),Thickness (mm),Fillet radius R (mm),Width (mm),Notch,Aspect ratio (L/w),Aspect ratio (t/w),Creep Test Type,Stress (Mpa),Temperature of Creep Test (C),Creep Rupture Life (h),Minimum Creep Rate (%/h),Strain to Rupture (%),Reduction of Area (%),Time (h),Strain (%),Vacuum,Comments and Notes,Sample Identiefiers,Source
16,Stainless Steel,SS316H,H,,500613,0.063,0.72,1.65,0.023,0.024,12.9,16.4,2.2,0,0.042,0.041,65.64580000000001,0.005,0.0002,0.19,0,0,0,0,0,0,0,0.08,0.015,0.001,0,,Mill-Annealed,Hot-worked,,1065,,,,,,4,,,No,,Rod,Cylindrical,Sub-Size,Uniaxial,31.75,6.35,,,unnotched,,,,241,593,1244.5,0.0034,14.1,16.8,,,,,2517,DOI: https://doi.org/10.2172/711239
16,Stainless Steel,SS316H,H,,500613,0.063,0.72,1.65,0.023,0.024,12.9,16.4,2.2,0,0.042,0.041,65.64580000000001,0.005,0.0002,0.19,0,0,0,0,0,0,0,0.08,0.015,0.001,0,,Reannealed,Thermal Treatment,,1065,,,,,,4,,,No,,Rod,Cylindrical,Sub-Size,Uniaxial,31.75,6.35,,,unnotched,,,,276,593,122.8,0.034,16.3,17.4,,,,,2518,DOI: https://doi.org/10.2172/711239
16,Stainless Steel,SS316H,H,,500613,0.063,0.72,1.65,0.023,0.024,12.9,16.4,2.2,0,0.042,0.041,65.64580000000001,0.005,0.0002,0.19,0,0,0,0,0,0,0,0.08,0.015,0.001,0,,Reannealed,Thermal Treatment,,1065,,,,,,4,,,No,,Rod,Cylindrical,Sub-Size,Uniaxial,31.75,6.35,,,unnotched,,,,241,593,460.7,0.0074,14.9,14.5,,,,,2519,DOI: https://doi.org/10.2172/711239
16,Stainless Steel,SS316H,H,,500613,0.063,0.72,1.65,0.023,0.024,12.9,16.4,2.2,0,0.042,0.041,65.64580000000001,0.005,0.0002,0.19,0,0,0,0,0,0,0,0.08,0.015,0.001,0,,Reannealed,Thermal Treatment,,1065,,,,,,4,,,No,,Rod,Cylindrical,Sub-Size,Uniaxial,31.75,6.35,,,unnotched,,,,241,593,661.4,0.0053,14.7,18,,,,,2520,DOI: https://doi.org/10.2172/711239
16,Stainless Steel,SS316H,H,,327686,0.053,0.55,1.6,0.023,0.007,13.3,17.2,2.2,0,0.079,0.037,64.63239999999999,0.15,0.001,0.13,0,0,0,0,0,0,0,0.03,0.0066,0.001,0,,Mill-Annealed,Hot-worked,,1065,,,,,,4,,,No,,Rod,Cylindrical,Sub-Size,Uniaxial,31.75,6.35,,,unnotched,,,,345,593,531.4,0.0011,12.1,12.7,,,,,2521,DOI: https://doi.org/10.2172/711239
16,Stainless Steel,SS316H,H,,327686,0.053,0.55,1.6,0.023,0.007,13.3,17.2,2.2,0,0.079,0.037,64.63239999999999,0.15,0.001,0.13,0,0,0,0,0,0,0,0.03,0.0066,0.001,0,,Reannealed,Thermal Treatment,,1065,,,,,,4,,,No,,Rod,Cylindrical,Sub-Size,Uniaxial,31.75,6.35,,,unnotched,,,,276,593,1122.5,0.00016,8.6,12.5,,,,,2522,DOI: https://doi.org/10.2172/711239
16,Stainless Steel,SS316H,H,,327686,0.053,0.55,1.6,0.023,0.007,13.3,17.2,2.2,0,0.079,0.037,64.63239999999999,0.15,0.001,0.13,0,0,0,0,0,0,0,0.03,0.0066,0.001,0,,Reannealed,Thermal Treatment,,1065,,,,,,4,,,No,,Rod,Cylindrical,Sub-Size,Uniaxial,31.75,6.35,,,unnotched,,,,276,593,84.8,0.0011,30.3,29.6,,,,,2523,DOI: https://doi.org/10.2172/711239
16,Stainless Steel,SS316H,H,,91694,0.043,0,1.63,0.018,0.014,13.5,17.4,2.2,0,0.021,0.03,64.97299999999998,0.002,0.0001,0.1,0.03,0,0,0,0,0,0,0.03,0.0088,0.0001,0,,Mill-Annealed,Hot-worked,,1065,,,,,,4,,,No,,Rod,Cylindrical,Sub-Size,Uniaxial,31.75,6.35,,,unnotched,,,,276,593,250.8,0.073,52.6,60.9,,,,,2524,DOI: https://doi.org/10.2172/711239
16,Stainless Steel,SS316H,H,,91694,0.043,0,1.63,0.018,0.014,13.5,17.4,2.2,0,0.021,0.03,64.97299999999998,0.002,0.0001,0.1,0.03,0,0,0,0,0,0,0.03,0.0088,0.0001,0,,Reannealed,Thermal Treatment,,1065,,,,,,4,,,No,,Rod,Cylindrical,Sub-Size,Uniaxial,31.75,6.35,,,unnotched,,,,276,593,89.5,0.12,41,41.5,,,,,2525,DOI: https://doi.org/10.2172/711239
16,Stainless Steel,SS316H,H,,91694,0.043,0,1.63,0.018,0.014,13.5,17.4,2.2,0,0.021,0.03,64.97299999999998,0.002,0.0001,0.1,0.03,0,0,0,0,0,0,0.03,0.0088,0.0001,0,,Reannealed,Thermal Treatment,,1065,,,,,,4,,,No,,Rod,Cylindrical,Sub-Size,Uniaxial,31.75,6.35,,,unnotched,,,,241,593,521.4,0.017,41,45.7,,,,,2526,DOI: https://doi.org/10.2172/711239
16,Stainless Steel,SS316H,H,,91694,0.043,0,1.63,0.018,0.014,13.5,17.4,2.2,0,0.021,0.03,64.97299999999998,0.002,0.0001,0.1,0.03,0,0,0,0,0,0,0.03,0.0088,0.0001,0,,Mill-Annealed,Hot-worked,,1065,,,,,,4,,,No,,Rod,Cylindrical,Sub-Size,Uniaxial,31.75,6.35,,,unnotched,,,,276,593,195.3,0.099,50.3,71.2,,,,,2527,DOI: https://doi.org/10.2172/711239
16,Stainless Steel,SS316H,H,,91694,0.043,0,1.63,0.018,0.014,13.5,17.4,2.2,0,0.021,0.03,64.97299999999998,0.002,0.0001,0.1,0.03,0,0,0,0,0,0,0.03,0.0088,0.0001,0,,Reannealed,Thermal Treatment,,1065,,,,,,4,,,No,,Rod,Cylindrical,Sub-Size,Uniaxial,31.75,6.35,,,unnotched,,,,276,593,223.6,0.067,52.9,59.2,,,,,2528,DOI: https://doi.org/10.2172/711239
7,Stainless Steel,SS316L,,,,0.02,0.38,1.68,0.033,0.001,10.67,16.37,2.21,0,0,0,68.64,0,0,0,0,0,0,0,0,0,0,0,0,0,0,,,,,,,,,,,,,,No,,Rod,Cylindrical,Sub-Size,Uniaxial,30,6,,,unnotched,,,,75,800,20.4,1.05,,,,,,Table 3,2529,DOI: https://doi.org/10.1299/mej.15-00694
7,Stainless Steel,SS316L,,,,0.02,0.38,1.68,0.033,0.001,10.67,16.37,2.21,0,0,0,68.64,0,0,0,0,0,0,0,0,0,0,0,0,0,0,,,,,,,,,,,,,,No,,Rod,Cylindrical,Sub-Size,Uniaxial,30,6,,,unnotched,,,,87,800,5.36,4.82,,,,,,,2530,DOI: https://doi.org/10.1299/mej.15-00694
7,Stainless Steel,SS316L,,,,0.02,0.38,1.68,0.033,0.001,10.67,16.37,2.21,0,0,0,68.64,0,0,0,0,0,0,0,0,0,0,0,0,0,0,,,,,,,,,,,,,,No,,Rod,Cylindrical,Sub-Size,Uniaxial,30,6,,,unnotched,,,,33,927,6.4,3.49,,,,,,,2531,DOI: https://doi.org/10.1299/mej.15-00694
7,Stainless Steel,SS316L,,,,0.02,0.38,1.68,0.033,0.001,10.67,16.37,2.21,0,0,0,68.64,0,0,0,0,0,0,0,0,0,0,0,0,0,0,,,,,,,,,,,,,,No,,Rod,Cylindrical,Sub-Size,Uniaxial,30,6,,,unnotched,,,,36.3,927,4.24,5.87,,,,,,,2532,DOI: https://doi.org/10.1299/mej.15-00694
7,Stainless Steel,SS316L,,,,0.02,0.38,1.68,0.033,0.001,10.67,16.37,2.21,0,0,0,68.64,0,0,0,0,0,0,0,0,0,0,0,0,0,0,,,,,,,,,,,,,,No,,Rod,Cylindrical,Sub-Size,Uniaxial,30,6,,,unnotched,,,,40.5,928,1.97,10.9,,,,,,,2533,DOI: https://doi.org/10.1299/mej.15-00694
7,Stainless Steel,SS316L,,,,0.02,0.38,1.68,0.033,0.001,10.67,16.37,2.21,0,0,0,68.64,0,0,0,0,0,0,0,0,0,0,0,0,0,0,,,,,,,,,,,,,,No,,Rod,Cylindrical,Sub-Size,Uniaxial,30,6,,,unnotched,,,,13.4,1077,4.8,4.39,,,,,,,2534,DOI: https://doi.org/10.1299/mej.15-00694
7,Stainless Steel,SS316L,,,,0.02,0.38,1.68,0.033,0.001,10.67,16.37,2.21,0,0,0,68.64,0,0,0,0,0,0,0,0,0,0,0,0,0,0,,,,,,,,,,,,,,No,,Rod,Cylindrical,Sub-Size,Uniaxial,30,6,,,unnotched,,,,14.5,1077,4.45,4.75,,,,,,,2535,DOI: https://doi.org/10.1299/mej.15-00694
7,Stainless Steel,SS316L,,,,0.02,0.38,1.68,0.033,0.001,10.67,16.37,2.21,0,0,0,68.64,0,0,0,0,0,0,0,0,0,0,0,0,0,0,,,,,,,,,,,,,,No,,Rod,Cylindrical,Sub-Size,Uniaxial,30,6,,,unnotched,,,,16.9,1077,1.97,8.24,,,,,,,2536,DOI: https://doi.org/10.1299/mej.15-00694
7,Stainless Steel,SS316L,,,,0.02,0.38,1.68,0.033,0.001,10.67,16.37,2.21,0,0,0,68.64,0,0,0,0,0,0,0,0,0,0,0,0,0,0,,,,,,,,,,,,,,No,,Rod,Cylindrical,Sub-Size,Uniaxial,30,6,,,unnotched,,,,7,1200,2.1,5.55,,,,,,,2537,DOI: https://doi.org/10.1299/mej.15-00694
7,Stainless Steel,SS316L,,,,0.02,0.38,1.68,0.033,0.001,10.67,16.37,2.21,0,0,0,68.64,0,0,0,0,0,0,0,0,0,0,0,0,0,0,,,,,,,,,,,,,,No,,Rod,Cylindrical,Sub-Size,Uniaxial,30,6,,,unnotched,,,,8.8,1200,0.94,14.2,,,,,,,2538,DOI: https://doi.org/10.1299/mej.15-00694
7,Stainless Steel,SS316L,,,,0.02,0.38,1.68,0.033,0.001,10.67,16.37,2.21,0,0,0,68.64,0,0,0,0,0,0,0,0,0,0,0,0,0,0,,,,,,,,,,,,,,No,,Rod,Cylindrical,Sub-Size,Uniaxial,30,6,,,unnotched,,,,3.95,1300,2.44,6.86,,,,,,,2539,DOI: https://doi.org/10.1299/mej.15-00694
7,Stainless Steel,SS316L,,,,0.02,0.38,1.68,0.033,0.001,10.67,16.37,2.21,0,0,0,68.64,0,0,0,0,0,0,0,0,0,0,0,0,0,0,,,,,,,,,,,,,,No,,Rod,Cylindrical,Sub-Size,Uniaxial,30,6,,,unnotched,,,,4.5,1300,1.45,9.17,,,,,,,2540,DOI: https://doi.org/10.1299/mej.15-00694
7,Stainless Steel,SS316L,,,,0.02,0.38,1.68,0.033,0.001,10.67,16.37,2.21,0,0,0,68.64,0,0,0,0,0,0,0,0,0,0,0,0,0,0,,,,,,,,,,,,,,No,,Rod,Cylindrical,Sub-Size,Uniaxial,30,6,,,unnotched,,,,4.7,1300,0.68,15.4,,,,,,,2541,DOI: https://doi.org/10.1299/mej.15-00694
7,Stainless Steel,SS316L,,,,0.02,0.38,1.68,0.033,0.001,10.67,16.37,2.21,0,0,0,68.64,0,0,0,0,0,0,0,0,0,0,0,0,0,0,,,,,,,,,,,,,,No,,Rod,Cylindrical,Sub-Size,Uniaxial,30,6,,,unnotched,,,,5.5,1300,1.22,12.1,,,,,,,2542,DOI: https://doi.org/10.1299/mej.15-00694
7,Stainless Steel,SS316L,,,,0.02,0.38,1.68,0.033,0.001,10.67,16.37,2.21,0,0,0,68.64,0,0,0,0,0,0,0,0,0,0,0,0,0,0,,,,,,,,,,,,,,No,,Rod,Cylindrical,Sub-Size,Uniaxial,30,6,,,unnotched,,,,4,1350,0.19,23.1,,,,,,,2543,DOI: https://doi.org/10.1299/mej.15-00694
7,Inconel,IN-600,,,,0.05,0.09,0.29,0.006,0.002,74.47,15.63,0,0,0,0,8.75,0,0,0.01,0,0,0,0,0,0,0,0,0,0,0,,,,,,,,,,,,,,No,,Rod,Cylindrical,Sub-Size,Uniaxial,30,6,,,unnotched,,,,29.5,982,6.02,3.24,,,,,,,2544,DOI: https://doi.org/10.1299/mej.15-00694
7,Inconel,IN-600,,,,0.05,0.09,0.29,0.006,0.002,74.47,15.63,0,0,0,0,8.75,0,0,0.01,0,0,0,0,0,0,0,0,0,0,0,,,,,,,,,,,,,,No,,Rod,Cylindrical,Sub-Size,Uniaxial,30,6,,,unnotched,,,,35,982,2.71,7.8,,,,,,,2545,DOI: https://doi.org/10.1299/mej.15-00694
7,Inconel,IN-600,,,,0.05,0.09,0.29,0.006,0.002,74.47,15.63,0,0,0,0,8.75,0,0,0.01,0,0,0,0,0,0,0,0,0,0,0,,,,,,,,,,,,,,No,,Rod,Cylindrical,Sub-Size,Uniaxial,30,6,,,unnotched,,,,40.6,982,1.3,18.4,,,,,,,2546,DOI: https://doi.org/10.1299/mej.15-00694
7,Inconel,IN-600,,,,0.05,0.09,0.29,0.006,0.002,74.47,15.63,0,0,0,0,8.75,0,0,0.01,0,0,0,0,0,0,0,0,0,0,0,,,,,,,,,,,,,,No,,Rod,Cylindrical,Sub-Size,Uniaxial,30,6,,,unnotched,,,,11.3,1093,18.3,0.79,,,,,,,2547,DOI: https://doi.org/10.1299/mej.15-00694
7,Inconel,IN-600,,,,0.05,0.09,0.29,0.006,0.002,74.47,15.63,0,0,0,0,8.75,0,0,0.01,0,0,0,0,0,0,0,0,0,0,0,,,,,,,,,,,,,,No,,Rod,Cylindrical,Sub-Size,Uniaxial,30,6,,,unnotched,,,,18,1093,2.97,7.68,,,,,,,2548,DOI: https://doi.org/10.1299/mej.15-00694
7,Inconel,IN-600,,,,0.05,0.09,0.29,0.006,0.002,74.47,15.63,0,0,0,0,8.75,0,0,0.01,0,0,0,0,0,0,0,0,0,0,0,,,,,,,,,,,,,,No,,Rod,Cylindrical,Sub-Size,Uniaxial,30,6,,,unnotched,,,,22.2,1093,0.76,21.5,,,,,,,2549,DOI: https://doi.org/10.1299/mej.15-00694
7,Inconel,IN-600,,,,0.05,0.09,0.29,0.006,0.002,74.47,15.63,0,0,0,0,8.75,0,0,0.01,0,0,0,0,0,0,0,0,0,0,0,,,,,,,,,,,,,,No,,Rod,Cylindrical,Sub-Size,Uniaxial,30,6,,,unnotched,,,,9.47,1200,2.49,6.96,,,,,,,2550,DOI: https://doi.org/10.1299/mej.15-00694
7,Inconel,IN-600,,,,0.05,0.09,0.29,0.006,0.002,74.47,15.63,0,0,0,0,8.75,0,0,0.01,0,0,0,0,0,0,0,0,0,0,0,,,,,,,,,,,,,,No,,Rod,Cylindrical,Sub-Size,Uniaxial,30,6,,,unnotched,,,,11,1200,1.57,11.2,,,,,,,2551,DOI: https://doi.org/10.1299/mej.15-00694
7,Inconel,IN-600,,,,0.05,0.09,0.29,0.006,0.002,74.47,15.63,0,0,0,0,8.75,0,0,0.01,0,0,0,0,0,0,0,0,0,0,0,,,,,,,,,,,,,,No,,Rod,Cylindrical,Sub-Size,Uniaxial,30,6,,,unnotched,,,,14,1200,0.6,28.1,,,,,,,2552,DOI: https://doi.org/10.1299/mej.15-00694
7,Inconel,IN-600,,,,0.05,0.09,0.29,0.006,0.002,74.47,15.63,0,0,0,0,8.75,0,0,0.01,0,0,0,0,0,0,0,0,0,0,0,,,,,,,,,,,,,,No,,Rod,Cylindrical,Sub-Size,Uniaxial,30,6,,,unnotched,,,,4.36,1300,7.02,1.89,,,,,,,2553,DOI: https://doi.org/10.1299/mej.15-00694
7,Inconel,IN-600,,,,0.05,0.09,0.29,0.006,0.002,74.47,15.63,0,0,0,0,8.75,0,0,0.01,0,0,0,0,0,0,0,0,0,0,0,,,,,,,,,,,,,,No,,Rod,Cylindrical,Sub-Size,Uniaxial,30,6,,,unnotched,,,,4.96,1300,2.74,5.71,,,,,,,2554,DOI: https://doi.org/10.1299/mej.15-00694
8,Inconel,IN-600,,,,0.05,0.09,0.29,0.006,0.002,74.47,15.63,0,0,0,0,8.75,0,0,0.01,0,0,0,0,0,0,0,0,0,0,0,,,,,,,,,,,,,,No,,Rod,Cylindrical,Sub-Size,Uniaxial,30,6,,,unnotched,,,,5.87,1200,30.8,0.6,,,,,,,2555,DOI: https://doi.org/10.1299/mej.19-00560
8,Inconel,IN-600,,,,0.05,0.09,0.29,0.006,0.002,74.47,15.63,0,0,0,0,8.75,0,0,0.01,0,0,0,0,0,0,0,0,0,0,0,,,,,,,,,,,,,,No,,Rod,Cylindrical,Sub-Size,Uniaxial,30,6,,,unnotched,,,,2.8,1300,35.1,0.5,,,,,,,2556,DOI: https://doi.org/10.1299/mej.19-00560
8,Inconel,IN-600,,,,0.05,0.09,0.29,0.006,0.002,74.47,15.63,0,0,0,0,8.75,0,0,0.01,0,0,0,0,0,0,0,0,0,0,0,,,,,,,,,,,,,,No,,Rod,Cylindrical,Sub-Size,Uniaxial,30,6,,,unnotched,,,,3.21,1300,26.2,0.7,,,,,,,2557,DOI: https://doi.org/10.1299/mej.19-00560
8,Stainless Steel,SS316L,,,,0.02,0.38,1.68,0.033,0.001,10.67,16.37,2.21,0,0,0,68.64,0,0,0,0,0,0,0,0,0,0,0,0,0,0,,,,,,,,,,,,,,No,,Rod,Cylindrical,Sub-Size,Uniaxial,30,6,,,unnotched,,,,3.71,1200,49.7,0.2,,,,,,,2558,DOI: https://doi.org/10.1299/mej.19-00560
8,Stainless Steel,SS316L,,,,0.02,0.38,1.68,0.033,0.001,10.67,16.37,2.21,0,0,0,68.64,0,0,0,0,0,0,0,0,0,0,0,0,0,0,,,,,,,,,,,,,,No,,Rod,Cylindrical,Sub-Size,Uniaxial,30,6,,,unnotched,,,,2.1,1300,30.1,0.5,,,,,,,2559,DOI: https://doi.org/10.1299/mej.19-00560
8,Stainless Steel,SS316L,,,,0.02,0.38,1.68,0.033,0.001,10.67,16.37,2.21,0,0,0,68.64,0,0,0,0,0,0,0,0,0,0,0,0,0,0,,,,,,,,,,,,,,No,,Rod,Cylindrical,Sub-Size,Uniaxial,30,6,,,unnotched,,,,1.39,1350,26.5,0.5,,,,,,,2560,DOI: https://doi.org/10.1299/mej.19-00560
8,Stainless Steel,SS304L,L,,,0.03,0.32,1.73,0.03,0.001,9.51,19.12,0,0,0,0,69.26,0,0,0,0,0,0,0,0,0,0,0,0,0,0,,,,,,,,,,,,,,No,,Rod,Cylindrical,Sub-Size,Uniaxial,30,6,,,unnotched,,,,100,800,5.87,2.7,,,,,,,2561,DOI: https://doi.org/10.1299/mej.19-00560
8,Stainless Steel,SS304L,L,,,0.03,0.32,1.73,0.03,0.001,9.51,19.12,0,0,0,0,69.26,0,0,0,0,0,0,0,0,0,0,0,0,0,0,,,,,,,,,,,,,,No,,Rod,Cylindrical,Sub-Size,Uniaxial,30,6,,,unnotched,,,,120,800,1.34,13.7,,,,,,,2562,DOI: https://doi.org/10.1299/mej.19-00560
8,Stainless Steel,SS304L,L,,,0.03,0.32,1.73,0.03,0.001,9.51,19.12,0,0,0,0,69.26,0,0,0,0,0,0,0,0,0,0,0,0,0,0,,,,,,,,,,,,,,No,,Rod,Cylindrical,Sub-Size,Uniaxial,30,6,,,unnotched,,,,34,927,5.2,3.1,,,,,,,2563,DOI: https://doi.org/10.1299/mej.19-00560
8,Stainless Steel,SS304L,L,,,0.03,0.32,1.73,0.03,0.001,9.51,19.12,0,0,0,0,69.26,0,0,0,0,0,0,0,0,0,0,0,0,0,0,,,,,,,,,,,,,,No,,Rod,Cylindrical,Sub-Size,Uniaxial,30,6,,,unnotched,,,,36,927,2.5,6.2,,,,,,,2564,DOI: https://doi.org/10.1299/mej.19-00560
8,Stainless Steel,SS304L,L,,,0.03,0.32,1.73,0.03,0.001,9.51,19.12,0,0,0,0,69.26,0,0,0,0,0,0,0,0,0,0,0,0,0,0,,,,,,,,,,,,,,No,,Rod,Cylindrical,Sub-Size,Uniaxial,30,6,,,unnotched,,,,40,927,2.31,7,,,,,,,2565,DOI: https://doi.org/10.1299/mej.19-00560
8,Stainless Steel,SS304L,L,,,0.03,0.32,1.73,0.03,0.001,9.51,19.12,0,0,0,0,69.26,0,0,0,0,0,0,0,0,0,0,0,0,0,0,,,,,,,,,,,,,,No,,Rod,Cylindrical,Sub-Size,Uniaxial,30,6,,,unnotched,,,,14.5,1077,8.14,3.4,,,,,,,2566,DOI: https://doi.org/10.1299/mej.19-00560
8,Stainless Steel,SS304L,L,,,0.03,0.32,1.73,0.03,0.001,9.51,19.12,0,0,0,0,69.26,0,0,0,0,0,0,0,0,0,0,0,0,0,0,,,,,,,,,,,,,,No,,Rod,Cylindrical,Sub-Size,Uniaxial,30,6,,,unnotched,,,,16.8,1077,4.16,8.9,,,,,,,2567,DOI: https://doi.org/10.1299/mej.19-00560
8,Stainless Steel,SS304L,L,,,0.03,0.32,1.73,0.03,0.001,9.51,19.12,0,0,0,0,69.26,0,0,0,0,0,0,0,0,0,0,0,0,0,0,,,,,,,,,,,,,,No,,Rod,Cylindrical,Sub-Size,Uniaxial,30,6,,,unnotched,,,,6.97,1200,8.79,2.3,,,,,,,2568,DOI: https://doi.org/10.1299/mej.19-00560
8,Stainless Steel,SS304L,L,,,0.03,0.32,1.73,0.03,0.001,9.51,19.12,0,0,0,0,69.26,0,0,0,0,0,0,0,0,0,0,0,0,0,0,,,,,,,,,,,,,,No,,Rod,Cylindrical,Sub-Size,Uniaxial,30,6,,,unnotched,,,,8.75,1200,3.18,6.5,,,,,,,2569,DOI: https://doi.org/10.1299/mej.19-00560
8,Stainless Steel,SS304L,L,,,0.03,0.32,1.73,0.03,0.001,9.51,19.12,0,0,0,0,69.26,0,0,0,0,0,0,0,0,0,0,0,0,0,0,,,,,,,,,,,,,,No,,Rod,Cylindrical,Sub-Size,Uniaxial,30,6,,,unnotched,,,,4.06,1300,4.78,4.1,,,,,,,2570,DOI: https://doi.org/10.1299/mej.19-00560
8,Stainless Steel,SS304L,L,,,0.03,0.32,1.73,0.03,0.001,9.51,19.12,0,0,0,0,69.26,0,0,0,0,0,0,0,0,0,0,0,0,0,0,,,,,,,,,,,,,,No,,Rod,Cylindrical,Sub-Size,Uniaxial,30,6,,,unnotched,,,,4.62,1300,2.75,7.4,,,,,,,2571,DOI: https://doi.org/10.1299/mej.19-00560
12,RPV,SA533B,B,,,0.17,0.2,1.22,0.006,0.01,0.67,0.1,0.55,0,0,0,96.981,0,0,0.09,0.003,0,0,0,0,0,0,0,0,0,0,,Stress-Relieving ,Thermal Treatment,,594,20,,,,,,,,No,,Rod,Cylindrical,Standard,Uniaxial,85,15,,,unnotched,,,,104.1,652,2,0.098,,,,,,,2572,DOI: https://doi.org/10.4028/www.scientific.net/AMM.853.153
12,RPV,SA533B,B,,,0.17,0.2,1.22,0.006,0.01,0.67,0.1,0.55,0,0,0,96.981,0,0,0.09,0.003,0,0,0,0,0,0,0,0,0,0,,Stress-Relieving ,Thermal Treatment,,594,20,,,,,,,,No,,Rod,Cylindrical,Standard,Uniaxial,85,15,,,unnotched,,,,104.1,652,1.76,0.15,,,,,,,2573,DOI: https://doi.org/10.4028/www.scientific.net/AMM.853.153
12,RPV,SA533B,B,,,0.17,0.2,1.22,0.006,0.01,0.67,0.1,0.55,0,0,0,96.981,0,0,0.09,0.003,0,0,0,0,0,0,0,0,0,0,,Stress-Relieving ,Thermal Treatment,,594,20,,,,,,,,No,,Rod,Cylindrical,Standard,Uniaxial,85,15,,,unnotched,,,,131.9,652,0.91,0.33,,,,,,,2574,DOI: https://doi.org/10.4028/www.scientific.net/AMM.853.153
12,RPV,SA533B,B,,,0.17,0.2,1.22,0.006,0.01,0.67,0.1,0.55,0,0,0,96.981,0,0,0.09,0.003,0,0,0,0,0,0,0,0,0,0,,Stress-Relieving ,Thermal Treatment,,594,20,,,,,,,,No,,Rod,Cylindrical,Standard,Uniaxial,85,15,,,unnotched,,,,131.9,652,0.64,0.217,,,,,,,2575,DOI: https://doi.org/10.4028/www.scientific.net/AMM.853.153
12,RPV,SA533B,B,,,0.17,0.2,1.22,0.006,0.01,0.67,0.1,0.55,0,0,0,96.981,0,0,0.09,0.003,0,0,0,0,0,0,0,0,0,0,,Stress-Relieving ,Thermal Treatment,,594,20,,,,,,,,No,,Rod,Cylindrical,Standard,Uniaxial,85,15,,,unnotched,,,,73.6,702,1.1,0.192,,,,,,,2576,DOI: https://doi.org/10.4028/www.scientific.net/AMM.853.153
12,RPV,SA533B,B,,,0.17,0.2,1.22,0.006,0.01,0.67,0.1,0.55,0,0,0,96.981,0,0,0.09,0.003,0,0,0,0,0,0,0,0,0,0,,Stress-Relieving ,Thermal Treatment,,594,20,,,,,,,,No,,Rod,Cylindrical,Standard,Uniaxial,85,15,,,unnotched,,,,90.25,702,0.33,0.586,,,,,,,2577,DOI: https://doi.org/10.4028/www.scientific.net/AMM.853.153
12,RPV,SA533B,B,,,0.17,0.2,1.22,0.006,0.01,0.67,0.1,0.55,0,0,0,96.981,0,0,0.09,0.003,0,0,0,0,0,0,0,0,0,0,,Stress-Relieving ,Thermal Treatment,,594,20,,,,,,,,No,,Rod,Cylindrical,Standard,Uniaxial,85,15,,,unnotched,,,,93.3,702,0.3,0.433,,,,,,,2578,DOI: https://doi.org/10.4028/www.scientific.net/AMM.853.153
12,RPV,SA533B,B,,,0.17,0.2,1.22,0.006,0.01,0.67,0.1,0.55,0,0,0,96.981,0,0,0.09,0.003,0,0,0,0,0,0,0,0,0,0,,Stress-Relieving ,Thermal Treatment,,594,20,,,,,,,,No,,Rod,Cylindrical,Standard,Uniaxial,85,15,,,unnotched,,,,93.3,702,0.309,0.692,,,,,,,2579,DOI: https://doi.org/10.4028/www.scientific.net/AMM.853.153
12,RPV,SA533B,B,,,0.17,0.2,1.22,0.006,0.01,0.67,0.1,0.55,0,0,0,96.981,0,0,0.09,0.003,0,0,0,0,0,0,0,0,0,0,,Stress-Relieving ,Thermal Treatment,,594,20,,,,,,,,No,,Rod,Cylindrical,Standard,Uniaxial,85,15,,,unnotched,,,,53,752,1.4,0.154,,,,,,,2580,DOI: https://doi.org/10.4028/www.scientific.net/AMM.853.153
12,RPV,SA533B,B,,,0.17,0.2,1.22,0.006,0.01,0.67,0.1,0.55,0,0,0,96.981,0,0,0.09,0.003,0,0,0,0,0,0,0,0,0,0,,Stress-Relieving ,Thermal Treatment,,594,20,,,,,,,,No,,Rod,Cylindrical,Standard,Uniaxial,85,15,,,unnotched,,,,67.1,752,0.329,0.852,,,,,,,2581,DOI: https://doi.org/10.4028/www.scientific.net/AMM.853.153
12,RPV,SA533B,B,,,0.17,0.2,1.22,0.006,0.01,0.67,0.1,0.55,0,0,0,96.981,0,0,0.09,0.003,0,0,0,0,0,0,0,0,0,0,,Stress-Relieving ,Thermal Treatment,,594,20,,,,,,,,No,,Rod,Cylindrical,Standard,Uniaxial,85,15,,,unnotched,,,,38.7,802,2.1,0.193,,,,,,,2582,DOI: https://doi.org/10.4028/www.scientific.net/AMM.853.153
12,RPV,SA533B,B,,,0.17,0.2,1.22,0.006,0.01,0.67,0.1,0.55,0,0,0,96.981,0,0,0.09,0.003,0,0,0,0,0,0,0,0,0,0,,Stress-Relieving ,Thermal Treatment,,594,20,,,,,,,,No,,Rod,Cylindrical,Standard,Uniaxial,85,15,,,unnotched,,,,49,802,1.74,0.275,,,,,,,2583,DOI: https://doi.org/10.4028/www.scientific.net/AMM.853.153
12,RPV,SA533B,B,,,0.17,0.2,1.22,0.006,0.01,0.67,0.1,0.55,0,0,0,96.981,0,0,0.09,0.003,0,0,0,0,0,0,0,0,0,0,,Stress-Relieving ,Thermal Treatment,,594,20,,,,,,,,No,,Rod,Cylindrical,Standard,Uniaxial,85,15,,,unnotched,,,,28.6,852,17.5,0.021,,,,,,,2584,DOI: https://doi.org/10.4028/www.scientific.net/AMM.853.153
12,RPV,SA533B,B,,,0.17,0.2,1.22,0.006,0.01,0.67,0.1,0.55,0,0,0,96.981,0,0,0.09,0.003,0,0,0,0,0,0,0,0,0,0,,Stress-Relieving ,Thermal Treatment,,594,20,,,,,,,,No,,Rod,Cylindrical,Standard,Uniaxial,85,15,,,unnotched,,,,34.5,852,0.309,0.046,,,,,,,2585,DOI: https://doi.org/10.4028/www.scientific.net/AMM.853.153
12,RPV,SA533B,B,,,0.17,0.2,1.22,0.006,0.01,0.67,0.1,0.55,0,0,0,96.981,0,0,0.09,0.003,0,0,0,0,0,0,0,0,0,0,,Stress-Relieving ,Thermal Treatment,,594,20,,,,,,,,No,,Rod,Cylindrical,Standard,Uniaxial,85,15,,,unnotched,,,,36.2,852,5.9,0.062,,,,,,,2586,DOI: https://doi.org/10.4028/www.scientific.net/AMM.853.153
12,RPV,SA533B,B,,,0.17,0.2,1.22,0.006,0.01,0.67,0.1,0.55,0,0,0,96.981,0,0,0.09,0.003,0,0,0,0,0,0,0,0,0,0,,Stress-Relieving ,Thermal Treatment,,594,20,,,,,,,,No,,Rod,Cylindrical,Standard,Uniaxial,85,15,,,unnotched,,,,23.6,927,5.98,0.062,,,,,,,2587,DOI: https://doi.org/10.4028/www.scientific.net/AMM.853.153
12,RPV,SA533B,B,,,0.17,0.2,1.22,0.006,0.01,0.67,0.1,0.55,0,0,0,96.981,0,0,0.09,0.003,0,0,0,0,0,0,0,0,0,0,,Stress-Relieving ,Thermal Treatment,,594,20,,,,,,,,No,,Rod,Cylindrical,Standard,Uniaxial,85,15,,,unnotched,,,,24.8,927,5.7,0.064,,,,,,,2588,DOI: https://doi.org/10.4028/www.scientific.net/AMM.853.153
12,RPV,SA533B,B,,,0.17,0.2,1.22,0.006,0.01,0.67,0.1,0.55,0,0,0,96.981,0,0,0.09,0.003,0,0,0,0,0,0,0,0,0,0,,Stress-Relieving ,Thermal Treatment,,594,20,,,,,,,,No,,Rod,Cylindrical,Standard,Uniaxial,85,15,,,unnotched,,,,31.4,927,1.62,0.202,,,,,,,2589,DOI: https://doi.org/10.4028/www.scientific.net/AMM.853.153
12,RPV,SA533B,B,,,0.17,0.2,1.22,0.006,0.01,0.67,0.1,0.55,0,0,0,96.981,0,0,0.09,0.003,0,0,0,0,0,0,0,0,0,0,,Stress-Relieving ,Thermal Treatment,,594,20,,,,,,,,No,,Rod,Cylindrical,Standard,Uniaxial,85,15,,,unnotched,,,,12.4,1002,7.53,0.0447,,,,,,,2590,DOI: https://doi.org/10.4028/www.scientific.net/AMM.853.153
12,RPV,SA533B,B,,,0.17,0.2,1.22,0.006,0.01,0.67,0.1,0.55,0,0,0,96.981,0,0,0.09,0.003,0,0,0,0,0,0,0,0,0,0,,Stress-Relieving ,Thermal Treatment,,594,20,,,,,,,,No,,Rod,Cylindrical,Standard,Uniaxial,85,15,,,unnotched,,,,12.4,1002,7.2,0.0436,,,,,,,2591,DOI: https://doi.org/10.4028/www.scientific.net/AMM.853.153
12,RPV,SA533B,B,,,0.17,0.2,1.22,0.006,0.01,0.67,0.1,0.55,0,0,0,96.981,0,0,0.09,0.003,0,0,0,0,0,0,0,0,0,0,,Stress-Relieving ,Thermal Treatment,,594,20,,,,,,,,No,,Rod,Cylindrical,Standard,Uniaxial,85,15,,,unnotched,,,,15.7,1002,7.9,0.0379,,,,,,,2592,DOI: https://doi.org/10.4028/www.scientific.net/AMM.853.153
42,Stainless Steel,SS316L,L,,,0.006,0.46,1.19,0.005,0,12.08,17.07,2.41,0,0.01,0,66.60900000000001,0,0,0.01,0,0,0,0,0,0,0,0.1,0.05,0,0,Additive Manufactured,,,,,,,,,,25,,,No,,Rod,Cylindrical,Sub-Size,Uniaxial,31.75,6.35,,,unnotched,,,,275,550,660.310180892474,,60.710835849903,,,,,,2593,DOI: https://doi.org/10.1016/j.jnucmat.2021.153469
42,Stainless Steel,SS316L,L,,,0.006,0.46,1.19,0.005,0,12.08,17.07,2.41,0,0.01,0,66.60900000000001,0,0,0.01,0,0,0,0,0,0,0,0.1,0.05,0,0,Additive Manufactured,Annealing + post-weld heat treatment,Thermal Treatment,,650,1,,,,,25,,,No,,Rod,Cylindrical,Sub-Size,Uniaxial,31.75,6.35,,,unnotched,,,,275,550,733.5309485195,,50.7028770708131,,,,,,2594,DOI: https://doi.org/10.1016/j.jnucmat.2021.153469
42,Stainless Steel,SS316L,L,,,0.006,0.46,1.19,0.005,0,12.08,17.07,2.41,0,0.01,0,66.60900000000001,0,0,0.01,0,0,0,0,0,0,0,0.1,0.05,0,0,Additive Manufactured,Annealing + post-weld heat treatment,Thermal Treatment,,700,1,,,,,25,,,No,,Rod,Cylindrical,Sub-Size,Uniaxial,31.75,6.35,,,unnotched,,,,275,550,510.583617827219,,51.5097191719753,,,,,,2595,DOI: https://doi.org/10.1016/j.jnucmat.2021.153469
42,Stainless Steel,SS316L,L,,,0.006,0.46,1.19,0.005,0,12.08,17.07,2.41,0,0.01,0,66.60900000000001,0,0,0.01,0,0,0,0,0,0,0,0.1,0.05,0,0,Additive Manufactured,Annealing + post-weld heat treatment,Thermal Treatment,,800,1,,,,,25,,,No,,Rod,Cylindrical,Sub-Size,Uniaxial,31.75,6.35,,,unnotched,,,,275,550,516.279209554096,,55.3351870424397,,,,,,2596,DOI: https://doi.org/10.1016/j.jnucmat.2021.153469
42,Stainless Steel,SS316L,L,,,0.006,0.46,1.19,0.005,0,12.08,17.07,2.41,0,0.01,0,66.60900000000001,0,0,0.01,0,0,0,0,0,0,0,0.1,0.05,0,0,Additive Manufactured,Annealing + post-weld heat treatment,Thermal Treatment,,900,1,,,,,25,,,No,,Rod,Cylindrical,Sub-Size,Uniaxial,31.75,6.35,,,unnotched,,,,275,550,460.347358965425,,57.0803970261994,,,,,,2597,DOI: https://doi.org/10.1016/j.jnucmat.2021.153469
42,Stainless Steel,SS316L,L,,,0.006,0.46,1.19,0.005,0,12.08,17.07,2.41,0,0.01,0,66.60900000000001,0,0,0.01,0,0,0,0,0,0,0,0.1,0.05,0,0,Additive Manufactured,Annealing + post-weld heat treatment,Thermal Treatment,,1050,1,,,,,25,,,No,,Rod,Cylindrical,Sub-Size,Uniaxial,31.75,6.35,,,unnotched,,,,275,550,390.071450913255,,59.5228183205529,,,,,,2598,DOI: https://doi.org/10.1016/j.jnucmat.2021.153469
42,Stainless Steel,SS316L,L,,,0.006,0.46,1.19,0.005,0,12.08,17.07,2.41,0,0.01,0,66.60900000000001,0,0,0.01,0,0,0,0,0,0,0,0.1,0.05,0,0,Additive Manufactured,Annealing,Thermal Treatment,,,,,,,,25,,,No,,Rod,Cylindrical,Sub-Size,Uniaxial,31.75,6.35,,,unnotched,,,,275,550,463.941387766187,,56.1234846317645,,,,,,2599,DOI: https://doi.org/10.1016/j.jnucmat.2021.153469
43,Stainless Steel,SS316L,L,,,0.006,0.46,1.19,0.005,0,12.08,17.07,2.41,0,0.01,0,66.60900000000001,0,0,0.01,0,0,0,0,0,0,0,0.1,0.05,0,0,Additive Manufactured,,,,,,,,,,25,,,No,,Rod,Cylindrical,Sub-Size,Uniaxial,31.75,6.35,,,unnotched,,,,225,650,13.7699162140828,,47.1253071253071,,,,,,2600,DOI: https://doi.org/10.1016/j.jnucmat.2021.152847
43,Stainless Steel,SS316L,L,,,0.006,0.46,1.19,0.005,0,12.08,17.07,2.41,0,0.01,0,66.60900000000001,0,0,0.01,0,0,0,0,0,0,0,0.1,0.05,0,0,Additive Manufactured,,,,,,,,,,25,,,No,,Rod,Cylindrical,Sub-Size,Uniaxial,31.75,6.35,,,unnotched,,,,200,650,41.235111721871,,40.8476658476658,,,,,,2601,DOI: https://doi.org/10.1016/j.jnucmat.2021.152847
43,Stainless Steel,SS316L,L,,,0.006,0.46,1.19,0.005,0,12.08,17.07,2.41,0,0.01,0,66.60900000000001,0,0,0.01,0,0,0,0,0,0,0,0.1,0.05,0,0,Additive Manufactured,,,,,,,,,,25,,,No,,Rod,Cylindrical,Sub-Size,Uniaxial,31.75,6.35,,,unnotched,,,,175,650,150.348547449243,,45.9213759213759,,,,,,2602,DOI: https://doi.org/10.1016/j.jnucmat.2021.152847
43,Stainless Steel,SS316L,L,,,0.006,0.46,1.19,0.005,0,12.08,17.07,2.41,0,0.01,0,66.60900000000001,0,0,0.01,0,0,0,0,0,0,0,0.1,0.05,0,0,Additive Manufactured,,,,,,,,,,25,,,No,,Rod,Cylindrical,Sub-Size,Uniaxial,31.75,6.35,,,unnotched,,,,225,650,12.9255901697879,,47.039312039312,,,,,,2603,DOI: https://doi.org/10.1016/j.jnucmat.2021.152847
43,Stainless Steel,SS316L,L,,,0.006,0.46,1.19,0.005,0,12.08,17.07,2.41,0,0.01,0,66.60900000000001,0,0,0.01,0,0,0,0,0,0,0,0.1,0.05,0,0,Additive Manufactured,,,,,,,,,,25,,,No,,Rod,Cylindrical,Sub-Size,Uniaxial,31.75,6.35,,,unnotched,,,,200,650,43.9286737417752,,52.8009828009828,,,,,,2604,DOI: https://doi.org/10.1016/j.jnucmat.2021.152847
43,Stainless Steel,SS316L,L,,,0.006,0.46,1.19,0.005,0,12.08,17.07,2.41,0,0.01,0,66.60900000000001,0,0,0.01,0,0,0,0,0,0,0,0.1,0.05,0,0,Additive Manufactured,,,,,,,,,,25,,,No,,Rod,Cylindrical,Sub-Size,Uniaxial,31.75,6.35,,,unnotched,,,,175,650,144.138044566783,,43.3415233415233,,,,,,2605,DOI: https://doi.org/10.1016/j.jnucmat.2021.152847
43,Stainless Steel,SS316L,L,,,0.006,0.46,1.19,0.005,0,12.08,17.07,2.41,0,0.01,0,66.60900000000001,0,0,0.01,0,0,0,0,0,0,0,0.1,0.05,0,0,Additive Manufactured,,,,,,,,,,25,,,No,,Rod,Cylindrical,Sub-Size,Uniaxial,31.75,6.35,,,unnotched,,,,250,600,74.4313207109505,,48.7592137592137,,,,,,2606,DOI: https://doi.org/10.1016/j.jnucmat.2021.152847
43,Stainless Steel,SS316L,L,,,0.006,0.46,1.19,0.005,0,12.08,17.07,2.41,0,0.01,0,66.60900000000001,0,0,0.01,0,0,0,0,0,0,0,0.1,0.05,0,0,Additive Manufactured,,,,,,,,,,25,,,No,,Rod,Cylindrical,Sub-Size,Uniaxial,31.75,6.35,,,unnotched,,,,225,600,237.450188719144,,43.5995085995086,,,,,,2607,DOI: https://doi.org/10.1016/j.jnucmat.2021.152847
43,Stainless Steel,SS316L,L,,,0.006,0.46,1.19,0.005,0,12.08,17.07,2.41,0,0.01,0,66.60900000000001,0,0,0.01,0,0,0,0,0,0,0,0.1,0.05,0,0,Additive Manufactured,,,,,,,,,,25,,,No,,Rod,Cylindrical,Sub-Size,Uniaxial,31.75,6.35,,,unnotched,,,,200,600,752.204414504845,,40.7616707616707,,,,,,2608,DOI: https://doi.org/10.1016/j.jnucmat.2021.152847
43,Stainless Steel,SS316L,L,,,0.006,0.46,1.19,0.005,0,12.08,17.07,2.41,0,0.01,0,66.60900000000001,0,0,0.01,0,0,0,0,0,0,0,0.1,0.05,0,0,Additive Manufactured,,,,,,,,,,25,,,No,,Rod,Cylindrical,Sub-Size,Uniaxial,31.75,6.35,,,unnotched,,,,300,550,190.94840301698,,51.5970515970516,,,,,,2609,DOI: https://doi.org/10.1016/j.jnucmat.2021.152847
43,Stainless Steel,SS316L,L,,,0.006,0.46,1.19,0.005,0,12.08,17.07,2.41,0,0.01,0,66.60900000000001,0,0,0.01,0,0,0,0,0,0,0,0.1,0.05,0,0,Additive Manufactured,,,,,,,,,,25,,,No,,Rod,Cylindrical,Sub-Size,Uniaxial,31.75,6.35,,,unnotched,,,,275,550,701.134805449658,,56.068796068796,,,,,,2610,DOI: https://doi.org/10.1016/j.jnucmat.2021.152847
43,Stainless Steel,SS316L,L,,,0.006,0.46,1.19,0.005,0,12.08,17.07,2.41,0,0.01,0,66.60900000000001,0,0,0.01,0,0,0,0,0,0,0,0.1,0.05,0,0,Additive Manufactured,,,,,,,,,,25,,,No,,Rod,Cylindrical,Sub-Size,Uniaxial,31.75,6.35,,,unnotched,,,,275,550,658.143521581325,,61.1425061425061,,,,,,2611,DOI: https://doi.org/10.1016/j.jnucmat.2021.152847
43,Stainless Steel,SS316L,L,,,0.006,0.46,1.19,0.005,0,12.08,17.07,2.41,0,0.01,0,66.60900000000001,0,0,0.01,0,0,0,0,0,0,0,0.1,0.05,0,0,Additive Manufactured,,,,,,,,,,25,,,No,,Rod,Cylindrical,Sub-Size,Uniaxial,31.75,6.35,,,unnotched,,,,250,550,2159.48974017888,,39.3857493857494,,,,,,2612,DOI: https://doi.org/10.1016/j.jnucmat.2021.152847
44,Stainless Steel,SS304H,H,,86,0.05,0.53,1.23,0.025,0.016,9.46,18.4,0.2,0,0.043,0.006,69.8169,0.003,0,0.1,0.019,0,0,0,0,0.021,0.02,0.05,0.0091,0.0005,0.0005,,,,,,,,,,,42,,,No,,Rod,Cylindrical,Sub-Size,Uniaxial,31.8,6.35,,,unnotched,,,,317,538,101.6,0.039,4,19.5,,,,,2613,DOI: https://doi.org/10.1115/1.3454303
44,Stainless Steel,SS304H,H,,86,0.05,0.53,1.23,0.025,0.016,9.46,18.4,0.2,0,0.043,0.006,69.8169,0.003,0,0.1,0.019,0,0,0,0,0.021,0.02,0.05,0.0091,0.0005,0.0005,,,,,,,,,,,42,,,No,,Rod,Cylindrical,Sub-Size,Uniaxial,31.8,6.35,,,unnotched,,,,207,593,331.8,0.014,16.1,13.8,,,,,2614,DOI: https://doi.org/10.1115/1.3454303
44,Stainless Steel,SS304H,H,,86,0.05,0.53,1.23,0.025,0.016,9.46,18.4,0.2,0,0.043,0.006,69.8169,0.003,0,0.1,0.019,0,0,0,0,0.021,0.02,0.05,0.0091,0.0005,0.0005,,,,,,,,,,,42,,,No,,Rod,Cylindrical,Sub-Size,Uniaxial,31.8,6.35,,,unnotched,,,,241,593,52.7,0.2,12.5,22.8,,,,,2615,DOI: https://doi.org/10.1115/1.3454303
44,Stainless Steel,SS304H,H,,86,0.05,0.53,1.23,0.025,0.016,9.46,18.4,0.2,0,0.043,0.006,69.8169,0.003,0,0.1,0.019,0,0,0,0,0.021,0.02,0.05,0.0091,0.0005,0.0005,,Reannealed,Thermal Treatment,,1065,0.5,,,,,64,,,No,,Rod,Cylindrical,Sub-Size,Uniaxial,31.8,6.35,,,unnotched,,,,207,593,428.1,0.025,25,41.3,,,,,2616,DOI: https://doi.org/10.1115/1.3454303
44,Stainless Steel,SS304H,H,,86,0.05,0.53,1.23,0.025,0.016,9.46,18.4,0.2,0,0.043,0.006,69.8169,0.003,0,0.1,0.019,0,0,0,0,0.021,0.02,0.05,0.0091,0.0005,0.0005,,Reannealed,Thermal Treatment,,1065,0.5,,,,,64,,,No,,Rod,Cylindrical,Sub-Size,Uniaxial,31.8,6.35,,,unnotched,,,,241,593,78,0.13,16,22.9,,,,,2617,DOI: https://doi.org/10.1115/1.3454303
44,Stainless Steel,SS304H,H,,86,0.05,0.53,1.23,0.025,0.016,9.46,18.4,0.2,0,0.043,0.006,69.8169,0.003,0,0.1,0.019,0,0,0,0,0.021,0.02,0.05,0.0091,0.0005,0.0005,,,,,,,,,,,42,,,No,,Rod,Cylindrical,Sub-Size,Uniaxial,31.8,6.35,,,unnotched,,,,172,649,77,0.24,33.2,30.3,,,,,2618,DOI: https://doi.org/10.1115/1.3454303
44,Stainless Steel,SS304H,H,,121,0.065,0.3,1.92,0.019,0.01,9.19,18.1,0.14,0,0.14,0.016,69.90275,0.001,5e-05,0.07,0.035,0,0,0,0,0.015,0.002,0.07,0.0026,0.0005,0.0011,,,,,,,,,,,215,,,No,,Rod,Cylindrical,Sub-Size,Uniaxial,31.8,6.35,,,unnotched,,,,207,593,1035.9,0.0049,11.9,22.3,,,,,2619,DOI: https://doi.org/10.1115/1.3454303
44,Stainless Steel,SS304H,H,,121,0.065,0.3,1.92,0.019,0.01,9.19,18.1,0.14,0,0.14,0.016,69.90275,0.001,5e-05,0.07,0.035,0,0,0,0,0.015,0.002,0.07,0.0026,0.0005,0.0011,,,,,,,,,,,215,,,No,,Rod,Cylindrical,Sub-Size,Uniaxial,31.8,6.35,,,unnotched,,,,241,593,165.9,0.047,15,38.6,,,,,2620,DOI: https://doi.org/10.1115/1.3454303
44,Stainless Steel,SS304H,H,,121,0.065,0.3,1.92,0.019,0.01,9.19,18.1,0.14,0,0.14,0.016,69.90275,0.001,5e-05,0.07,0.035,0,0,0,0,0.015,0.002,0.07,0.0026,0.0005,0.0011,,Reannealed,Thermal Treatment,,1065,0.5,,,,,175,,,No,,Rod,Cylindrical,Sub-Size,Uniaxial,31.8,6.35,,,unnotched,,,,241,593,149.9,0.048,14.7,31.9,,,,,2621,DOI: https://doi.org/10.1115/1.3454303
44,Stainless Steel,SS304H,H,,187,0.068,0.59,0.83,0.018,0.008,9.43,18.2,0.07,0,0.031,0.003,70.44980000000001,0.002,0,0.15,0.06,0,0,0,0,0.015,0.02,0.05,0.0042,0.0005,0.0005,,,,,,,,,,,150,,,No,,Rod,Cylindrical,Sub-Size,Uniaxial,31.8,6.35,,,unnotched,,,,317,538,60.7,0.12,13.6,27.5,,,,,2622,DOI: https://doi.org/10.1115/1.3454303
44,Stainless Steel,SS304H,H,,187,0.068,0.59,0.83,0.018,0.008,9.43,18.2,0.07,0,0.031,0.003,70.44980000000001,0.002,0,0.15,0.06,0,0,0,0,0.015,0.02,0.05,0.0042,0.0005,0.0005,,,,,,,,,,,150,,,No,,Rod,Cylindrical,Sub-Size,Uniaxial,31.8,6.35,,,unnotched,,,,207,593,120.5,0.056,9.1,18.4,,,,,2623,DOI: https://doi.org/10.1115/1.3454303
44,Stainless Steel,SS304H,H,,187,0.068,0.59,0.83,0.018,0.008,9.43,18.2,0.07,0,0.031,0.003,70.44980000000001,0.002,0,0.15,0.06,0,0,0,0,0.015,0.02,0.05,0.0042,0.0005,0.0005,,,,,,,,,,,150,,,No,,Rod,Cylindrical,Sub-Size,Uniaxial,31.8,6.35,,,unnotched,,,,241,593,18.3,0.5,17.7,20.5,,,,,2624,DOI: https://doi.org/10.1115/1.3454303
44,Stainless Steel,SS304H,H,,187,0.068,0.59,0.83,0.018,0.008,9.43,18.2,0.07,0,0.031,0.003,70.44980000000001,0.002,0,0.15,0.06,0,0,0,0,0.015,0.02,0.05,0.0042,0.0005,0.0005,,Reannealed,Thermal Treatment,,1065,0.5,,,,,140,,,No,,Rod,Cylindrical,Sub-Size,Uniaxial,31.8,6.35,,,unnotched,,,,207,593,92.7,0.088,21,21.4,,,,,2625,DOI: https://doi.org/10.1115/1.3454303
44,Stainless Steel,SS304H,H,,187,0.068,0.59,0.83,0.018,0.008,9.43,18.2,0.07,0,0.031,0.003,70.44980000000001,0.002,0,0.15,0.06,0,0,0,0,0.015,0.02,0.05,0.0042,0.0005,0.0005,,Reannealed,Thermal Treatment,,1065,0.5,,,,,140,,,No,,Rod,Cylindrical,Sub-Size,Uniaxial,31.8,6.35,,,unnotched,,,,241,593,25.8,0.29,15.8,2.7,,,,,2626,DOI: https://doi.org/10.1115/1.3454303
44,Stainless Steel,SS304H,H,,187,0.068,0.59,0.83,0.018,0.008,9.43,18.2,0.07,0,0.031,0.003,70.44980000000001,0.002,0,0.15,0.06,0,0,0,0,0.015,0.02,0.05,0.0042,0.0005,0.0005,,,,,,,,,,,150,,,No,,Rod,Cylindrical,Sub-Size,Uniaxial,31.8,6.35,,,unnotched,,,,172,649,36.8,0.56,31.6,31.2,,,,,2627,DOI: https://doi.org/10.1115/1.3454303
44,Stainless Steel,SS304H,H,,283,0.043,0.45,1.32,0.018,0.02,9.12,18.2,0.3,0,0.025,0.001,70.2333,0.003,0.0003,0.14,0.03,0,0,0,0,0.021,0.01,0.05,0.014,0.0005,0.0009,,,,,,,,,,,52,,,No,,Rod,Cylindrical,Sub-Size,Uniaxial,31.8,6.35,,,unnotched,,,,207,593,331.6,0.035,21.2,23.8,,,,,2628,DOI: https://doi.org/10.1115/1.3454303
44,Stainless Steel,SS304H,H,,283,0.043,0.45,1.32,0.018,0.02,9.12,18.2,0.3,0,0.025,0.001,70.2333,0.003,0.0003,0.14,0.03,0,0,0,0,0.021,0.01,0.05,0.014,0.0005,0.0009,,,,,,,,,,,52,,,No,,Rod,Cylindrical,Sub-Size,Uniaxial,31.8,6.35,,,unnotched,,,,241,593,70,0.23,26.5,26.1,,,,,2629,DOI: https://doi.org/10.1115/1.3454303
44,Stainless Steel,SS304H,H,,283,0.043,0.45,1.32,0.018,0.02,9.12,18.2,0.3,0,0.025,0.001,70.2333,0.003,0.0003,0.14,0.03,0,0,0,0,0.021,0.01,0.05,0.014,0.0005,0.0009,,Reannealed,Thermal Treatment,,1065,0.5,,,,,60,,,No,,Rod,Cylindrical,Sub-Size,Uniaxial,31.8,6.35,,,unnotched,,,,207,593,290.4,0.038,19.6,23.1,,,,,2630,DOI: https://doi.org/10.1115/1.3454303
44,Stainless Steel,SS304H,H,,283,0.043,0.45,1.32,0.018,0.02,9.12,18.2,0.3,0,0.025,0.001,70.2333,0.003,0.0003,0.14,0.03,0,0,0,0,0.021,0.01,0.05,0.014,0.0005,0.0009,,Reannealed,Thermal Treatment,,1065,0.5,,,,,60,,,No,,Rod,Cylindrical,Sub-Size,Uniaxial,31.8,6.35,,,unnotched,,,,241,593,60.8,0.22,20.8,29.1,,,,,2631,DOI: https://doi.org/10.1115/1.3454303
44,Stainless Steel,SS304H,H,,283,0.043,0.45,1.32,0.018,0.02,9.12,18.2,0.3,0,0.025,0.001,70.2333,0.003,0.0003,0.14,0.03,0,0,0,0,0.021,0.01,0.05,0.014,0.0005,0.0009,,Reannealed,Thermal Treatment,,1065,0.5,,,,,60,,,No,,Rod,Cylindrical,Sub-Size,Uniaxial,31.8,6.35,,,unnotched,,,,241,593,91.2,0.13,15.7,26.6,,,,,2632,DOI: https://doi.org/10.1115/1.3454303
44,Stainless Steel,SS304H,H,,330,0.068,0.59,0.83,0.018,0.008,9.43,18.2,0.07,0,0.031,0.002,70.4868,0.01,0,0.15,0.025,0,0,0,0,0.006,0.02,0.05,0.0042,0.0005,0.0005,,,,,,,,,,,45,,,No,,Rod,Cylindrical,Sub-Size,Uniaxial,31.8,6.35,,,unnotched,,,,317,538,186.9,0.035,11.8,21.9,,,,,2633,DOI: https://doi.org/10.1115/1.3454303
44,Stainless Steel,SS304H,H,,330,0.068,0.59,0.83,0.018,0.008,9.43,18.2,0.07,0,0.031,0.002,70.4868,0.01,0,0.15,0.025,0,0,0,0,0.006,0.02,0.05,0.0042,0.0005,0.0005,,,,,,,,,,,45,,,No,,Rod,Cylindrical,Sub-Size,Uniaxial,31.8,6.35,,,unnotched,,,,207,593,355.6,0.014,16.2,18.9,,,,,2634,DOI: https://doi.org/10.1115/1.3454303
44,Stainless Steel,SS304H,H,,330,0.068,0.59,0.83,0.018,0.008,9.43,18.2,0.07,0,0.031,0.002,70.4868,0.01,0,0.15,0.025,0,0,0,0,0.006,0.02,0.05,0.0042,0.0005,0.0005,,,,,,,,,,,45,,,No,,Rod,Cylindrical,Sub-Size,Uniaxial,31.8,6.35,,,unnotched,,,,241,593,56,0.13,17.6,18.6,,,,,2635,DOI: https://doi.org/10.1115/1.3454303
44,Stainless Steel,SS304H,H,,330,0.068,0.59,0.83,0.018,0.008,9.43,18.2,0.07,0,0.031,0.002,70.4868,0.01,0,0.15,0.025,0,0,0,0,0.006,0.02,0.05,0.0042,0.0005,0.0005,,Reannealed,Thermal Treatment,,1065,0.5,,,,,55,,,No,,Rod,Cylindrical,Sub-Size,Uniaxial,31.8,6.35,,,unnotched,,,,207,593,254.1,0.024,15.8,16.1,,,,,2636,DOI: https://doi.org/10.1115/1.3454303
44,Stainless Steel,SS304H,H,,330,0.068,0.59,0.83,0.018,0.008,9.43,18.2,0.07,0,0.031,0.002,70.4868,0.01,0,0.15,0.025,0,0,0,0,0.006,0.02,0.05,0.0042,0.0005,0.0005,,Reannealed,Thermal Treatment,,1065,0.5,,,,,55,,,No,,Rod,Cylindrical,Sub-Size,Uniaxial,31.8,6.35,,,unnotched,,,,241,593,70.1,0.086,16.8,16.8,,,,,2637,DOI: https://doi.org/10.1115/1.3454303
44,Stainless Steel,SS304H,H,,330,0.068,0.59,0.83,0.018,0.008,9.43,18.2,0.07,0,0.031,0.002,70.4868,0.01,0,0.15,0.025,0,0,0,0,0.006,0.02,0.05,0.0042,0.0005,0.0005,,,,,,,,,,,45,,,No,,Rod,Cylindrical,Sub-Size,Uniaxial,31.8,6.35,,,unnotched,,,,172,649,74.9,0.28,38.2,42.2,,,,,2638,DOI: https://doi.org/10.1115/1.3454303
44,Stainless Steel,SS304H,H,,330,0.068,0.59,0.83,0.018,0.008,9.43,18.2,0.07,0,0.031,0.002,70.4868,0.01,0,0.15,0.025,0,0,0,0,0.006,0.02,0.05,0.0042,0.0005,0.0005,,,,,,,,,,,45,,,No,,Rod,Cylindrical,Sub-Size,Uniaxial,31.8,6.35,,,unnotched,,,,207,593,738.4,0.0023,2.7,14.7,,,,,2639,DOI: https://doi.org/10.1115/1.3454303
44,Stainless Steel,SS304H,H,,330,0.068,0.59,0.83,0.018,0.008,9.43,18.2,0.07,0,0.031,0.002,70.4868,0.01,0,0.15,0.025,0,0,0,0,0.006,0.02,0.05,0.0042,0.0005,0.0005,,,,,,,,,,,45,,,No,,Rod,Cylindrical,Sub-Size,Uniaxial,31.8,6.35,,,unnotched,,,,241,593,168.1,0.022,8.5,15.3,,,,,2640,DOI: https://doi.org/10.1115/1.3454303
44,Stainless Steel,SS304H,H,,380,0.063,0.55,0.97,0.018,0.01,8.3,18.4,0.07,0,0.068,0.004,71.2956,0.01,0,0.1,0.028,0,0,0,0,0.016,0.02,0.05,0.026,0.0005,0.0009,,,,,,,,,,,78,,,No,,Rod,Cylindrical,Sub-Size,Uniaxial,31.8,6.35,,,unnotched,,,,317,538,128.1,0.02,6.6,18.2,,,,,2641,DOI: https://doi.org/10.1115/1.3454303
44,Stainless Steel,SS304H,H,,380,0.063,0.55,0.97,0.018,0.01,8.3,18.4,0.07,0,0.068,0.004,71.2956,0.01,0,0.1,0.028,0,0,0,0,0.016,0.02,0.05,0.026,0.0005,0.0009,,Reannealed,Thermal Treatment,,1065,0.5,,,,,64,,,No,,Rod,Cylindrical,Sub-Size,Uniaxial,31.8,6.35,,,unnotched,,,,207,593,741.5,0.0034,3.6,11.5,,,,,2642,DOI: https://doi.org/10.1115/1.3454303
44,Stainless Steel,SS304H,H,,380,0.063,0.55,0.97,0.018,0.01,8.3,18.4,0.07,0,0.068,0.004,71.2956,0.01,0,0.1,0.028,0,0,0,0,0.016,0.02,0.05,0.026,0.0005,0.0009,,Reannealed,Thermal Treatment,,1065,0.5,,,,,64,,,No,,Rod,Cylindrical,Sub-Size,Uniaxial,31.8,6.35,,,unnotched,,,,241,593,102.8,0.046,6.1,17.7,,,,,2643,DOI: https://doi.org/10.1115/1.3454303
44,Stainless Steel,SS304H,H,,380,0.063,0.55,0.97,0.018,0.01,8.3,18.4,0.07,0,0.068,0.004,71.2956,0.01,0,0.1,0.028,0,0,0,0,0.016,0.02,0.05,0.026,0.0005,0.0009,,Reannealed,Thermal Treatment,,1065,0.5,,,,,64,,,No,,Rod,Cylindrical,Sub-Size,Uniaxial,31.8,6.35,,,unnotched,,,,241,593,323.3,0.017,7.1,17.3,,,,,2644,DOI: https://doi.org/10.1115/1.3454303
44,Stainless Steel,SS304H,H,,380,0.063,0.55,0.97,0.018,0.01,8.3,18.4,0.07,0,0.068,0.004,71.2956,0.01,0,0.1,0.028,0,0,0,0,0.016,0.02,0.05,0.026,0.0005,0.0009,,,,,,,,,,,78,,,No,,Rod,Cylindrical,Sub-Size,Uniaxial,31.8,6.35,,,unnotched,,,,172,649,303.9,0.026,23.6,30.3,,,,,2645,DOI: https://doi.org/10.1115/1.3454303
44,Stainless Steel,SS304H,H,,390,0.066,0.6,1.52,0.018,0.006,8.75,18.6,0.3,0,0.086,0.001,69.69590000000001,0.016,0.002,0.2,0.02,0,0,0,0,0.043,0.0002,0.07,0.0052,0.0006,0.0001,,,,,,,,,,,78,,,No,,Rod,Cylindrical,Sub-Size,Uniaxial,31.8,6.35,,,unnotched,,,,241,593,287,0.013,9.8,13.4,,,,,2646,DOI: https://doi.org/10.1115/1.3454303
44,Stainless Steel,SS304H,H,,390,0.066,0.6,1.52,0.018,0.006,8.75,18.6,0.3,0,0.086,0.001,69.69590000000001,0.016,0.002,0.2,0.02,0,0,0,0,0.043,0.0002,0.07,0.0052,0.0006,0.0001,,Reannealed,Thermal Treatment,,1065,0.5,,,,,97,,,No,,Rod,Cylindrical,Sub-Size,Uniaxial,31.8,6.35,,,unnotched,,,,241,593,295.7,0.013,8.9,15.8,,,,,2647,DOI: https://doi.org/10.1115/1.3454303
