Repository: avakanski/Dataset-of-Creep-Properties-for-Nuclear-Structural-Materials

# Dataset of Creep Properties for Nuclear Structural Materials

Authors: Isshu Lee, John W. Merickel, Boopathy Kombaiah, Yalei Tang, Fei Xu, Rongjie Song, Aleksandar Vakanski

The dataset contains records of creep tests of nuclear structural materials. As advanced nuclear reactor designs move towards higher operating temperatures, creep research has become increasingly important. The focus is on understanding the influence of specimen size on creep properties, including the relationship between sub-sized and standard-sized specimen behavior under irradiation constraints. The dataset was curated from 54 peer-reviewed sources through an extensive literature review.

File: Creep_Data.csv (part 11 of 14)
,Material Class,,,,"Composition, wt.%",,,,,,,,,,,,,,,,,,,,,,,,,,,Treatment,,,,,,,,,,,Irradiation Conditions,,,,Specimen Dimensions,,,,,,,,,,,Creep properties,,,,,,,,,,,,
Reference,Alloy Group,Alloy Designation,Alloy Grade,Class,Heat,"C, wt.%","Si, wt.%","Mn, wt.%","P, wt.%","S, wt.%","Ni, wt.%","Cr, wt.%","Mo, wt.%","Al, wt.%","N, wt.%","Ti, wt.%","Fe, wt.%","Nb, wt.%","B, wt.%","Cu, wt.%","V, wt.%","Mg, wt.%","Y, wt.%","Zr, wt.%","Zn, wt.%","W, wt.%","Sn, wt.%","Co, wt.%","O, wt.%","Ta, wt.%","H, wt.%",Manufacturing,Treatment,Treatment categories,"Treatment temperature, C","Post treatment temperature, C","Post treatment time, h",Cooling,Finishing process,Microstructure,Morphology,Grain size (μm),Irradiation Dose,Irradiation Temperature,Irradiated Specimen,Irradiation Time (h),Specimen Stock Type,Specimen Shape,Specimen Size,Creep Test Type,Length (mm),Thickness (mm),Fillet radius R (mm),Width (mm),Notch,Aspect ratio (L/w),Aspect ratio (t/w),Creep Test Type,Stress (Mpa),Temperature of Creep Test (C),Creep Rupture Life (h),Minimum Creep Rate (%/h),Strain to Rupture (%),Reduction of Area (%),Time (h),Strain (%),Vacuum,Comments and Notes,Sample Identiefiers,Source
44,Stainless Steel,SS304H,H,,414,0.073,0.69,0.94,0.016,0.015,9.52,18.7,0.1,0,0.058,0.002,69.6341,0.01,0,0.1,0.025,0,0,0,0,0.027,0.02,0.05,0.019,0.0005,0.0004,,,,,,,,,,,97,,,No,,Rod,Cylindrical,Sub-Size,Uniaxial,31.8,6.35,,,unnotched,,,,317,538,252.6,0.0063,8.2,22.8,,,,,2648,DOI: https://doi.org/10.1115/1.3454303
44,Stainless Steel,SS304H,H,,414,0.073,0.69,0.94,0.016,0.015,9.52,18.7,0.1,0,0.058,0.002,69.6341,0.01,0,0.1,0.025,0,0,0,0,0.027,0.02,0.05,0.019,0.0005,0.0004,,,,,,,,,,,97,,,No,,Rod,Cylindrical,Sub-Size,Uniaxial,31.8,6.35,,,unnotched,,,,207,593,1958.6,0.0012,15.1,19,,,,,2649,DOI: https://doi.org/10.1115/1.3454303
44,Stainless Steel,SS304H,H,,414,0.073,0.69,0.94,0.016,0.015,9.52,18.7,0.1,0,0.058,0.002,69.6341,0.01,0,0.1,0.025,0,0,0,0,0.027,0.02,0.05,0.019,0.0005,0.0004,,,,,,,,,,,97,,,No,,Rod,Cylindrical,Sub-Size,Uniaxial,31.8,6.35,,,unnotched,,,,241,593,325.9,0.012,10.7,21.5,,,,,2650,DOI: https://doi.org/10.1115/1.3454303
44,Stainless Steel,SS304H,H,,414,0.073,0.69,0.94,0.016,0.015,9.52,18.7,0.1,0,0.058,0.002,69.6341,0.01,0,0.1,0.025,0,0,0,0,0.027,0.02,0.05,0.019,0.0005,0.0004,,Reannealed,Thermal Treatment,,1065,0.5,,,,,140,,,No,,Rod,Cylindrical,Sub-Size,Uniaxial,31.8,6.35,,,unnotched,,,,207,593,1795.7,0.0024,12.1,17.9,,,,,2651,DOI: https://doi.org/10.1115/1.3454303
44,Stainless Steel,SS304H,H,,414,0.073,0.69,0.94,0.016,0.015,9.52,18.7,0.1,0,0.058,0.002,69.6341,0.01,0,0.1,0.025,0,0,0,0,0.027,0.02,0.05,0.019,0.0005,0.0004,,Reannealed,Thermal Treatment,,1065,0.5,,,,,140,,,No,,Rod,Cylindrical,Sub-Size,Uniaxial,31.8,6.35,,,unnotched,,,,241,593,119.5,0.025,9.5,14,,,,,2652,DOI: https://doi.org/10.1115/1.3454303
44,Stainless Steel,SS304H,H,,414,0.073,0.69,0.94,0.016,0.015,9.52,18.7,0.1,0,0.058,0.002,69.6341,0.01,0,0.1,0.025,0,0,0,0,0.027,0.02,0.05,0.019,0.0005,0.0004,,Reannealed,Thermal Treatment,,1065,0.5,,,,,140,,,No,,Rod,Cylindrical,Sub-Size,Uniaxial,31.8,6.35,,,unnotched,,,,241,593,415.6,0.012,9.6,23,,,,,2653,DOI: https://doi.org/10.1115/1.3454303
44,Stainless Steel,SS304H,H,,414,0.073,0.69,0.94,0.016,0.015,9.52,18.7,0.1,0,0.058,0.002,69.6341,0.01,0,0.1,0.025,0,0,0,0,0.027,0.02,0.05,0.019,0.0005,0.0004,,,,,,,,,,,97,,,No,,Rod,Cylindrical,Sub-Size,Uniaxial,31.8,6.35,,,unnotched,,,,172,649,340.1,0.024,27.8,33.2,,,,,2654,DOI: https://doi.org/10.1115/1.3454303
44,Stainless Steel,SS304H,H,,414,0.073,0.69,0.94,0.016,0.015,9.52,18.7,0.1,0,0.058,0.002,69.6341,0.01,0,0.1,0.025,0,0,0,0,0.027,0.02,0.05,0.019,0.0005,0.0004,,Reannealed,Thermal Treatment,,1065,0.5,,,,,140,,,No,,Rod,Cylindrical,Sub-Size,Uniaxial,31.8,6.35,,,unnotched,,,,172,649,266.3,0.039,31.2,41.4,,,,,2655,DOI: https://doi.org/10.1115/1.3454303
44,Stainless Steel,SS304H,H,,544,0.063,0.47,0.99,0.023,0.006,9.12,18.4,0.2,0,0.019,0.017,70.44650000000001,0.005,0.0002,0.12,0.025,0,0,0,0,0.026,0.01,0.05,0.0081,0.0006,0.0006,,,,,,,,,,,78,,,No,,Rod,Cylindrical,Sub-Size,Uniaxial,31.8,6.35,,,unnotched,,,,317,538,120.1,0.066,24,23,,,,,2656,DOI: https://doi.org/10.1115/1.3454303
44,Stainless Steel,SS304H,H,,544,0.063,0.47,0.99,0.023,0.006,9.12,18.4,0.2,0,0.019,0.017,70.44650000000001,0.005,0.0002,0.12,0.025,0,0,0,0,0.026,0.01,0.05,0.0081,0.0006,0.0006,,Reannealed,Thermal Treatment,,1065,0.5,,,,,48,,,No,,Rod,Cylindrical,Sub-Size,Uniaxial,31.8,6.35,,,unnotched,,,,317,538,139.3,0.054,11.8,24.3,,,,,2657,DOI: https://doi.org/10.1115/1.3454303
44,Stainless Steel,SS304H,H,,544,0.063,0.47,0.99,0.023,0.006,9.12,18.4,0.2,0,0.019,0.017,70.44650000000001,0.005,0.0002,0.12,0.025,0,0,0,0,0.026,0.01,0.05,0.0081,0.0006,0.0006,,,,,,,,,,,78,,,No,,Rod,Cylindrical,Sub-Size,Uniaxial,31.8,6.35,,,unnotched,,,,207,593,431,0.017,16.1,21.1,,,,,2658,DOI: https://doi.org/10.1115/1.3454303
44,Stainless Steel,SS304H,H,,544,0.063,0.47,0.99,0.023,0.006,9.12,18.4,0.2,0,0.019,0.017,70.44650000000001,0.005,0.0002,0.12,0.025,0,0,0,0,0.026,0.01,0.05,0.0081,0.0006,0.0006,,,,,,,,,,,78,,,No,,Rod,Cylindrical,Sub-Size,Uniaxial,31.8,6.35,,,unnotched,,,,241,593,66.3,0.19,17.1,23.8,,,,,2659,DOI: https://doi.org/10.1115/1.3454303
44,Stainless Steel,SS304H,H,,544,0.063,0.47,0.99,0.023,0.006,9.12,18.4,0.2,0,0.019,0.017,70.44650000000001,0.005,0.0002,0.12,0.025,0,0,0,0,0.026,0.01,0.05,0.0081,0.0006,0.0006,,Reannealed,Thermal Treatment,,1065,0.5,,,,,48,,,No,,Rod,Cylindrical,Sub-Size,Uniaxial,31.8,6.35,,,unnotched,,,,207,593,356.1,0.022,17.8,22.8,,,,,2660,DOI: https://doi.org/10.1115/1.3454303
44,Stainless Steel,SS304H,H,,544,0.063,0.47,0.99,0.023,0.006,9.12,18.4,0.2,0,0.019,0.017,70.44650000000001,0.005,0.0002,0.12,0.025,0,0,0,0,0.026,0.01,0.05,0.0081,0.0006,0.0006,,Reannealed,Thermal Treatment,,1065,0.5,,,,,48,,,No,,Rod,Cylindrical,Sub-Size,Uniaxial,31.8,6.35,,,unnotched,,,,241,593,62,0.19,17.2,24,,,,,2661,DOI: https://doi.org/10.1115/1.3454303
44,Stainless Steel,SS304H,H,,544,0.063,0.47,0.99,0.023,0.006,9.12,18.4,0.2,0,0.019,0.017,70.44650000000001,0.005,0.0002,0.12,0.025,0,0,0,0,0.026,0.01,0.05,0.0081,0.0006,0.0006,,,,,,,,,,,78,,,No,,Rod,Cylindrical,Sub-Size,Uniaxial,31.8,6.35,,,unnotched,,,,172,649,45.6,0.59,47,,,,,,2662,DOI: https://doi.org/10.1115/1.3454303
44,Stainless Steel,SS304H,H,,544,0.063,0.47,0.99,0.023,0.006,9.12,18.4,0.2,0,0.019,0.017,70.44650000000001,0.005,0.0002,0.12,0.025,0,0,0,0,0.026,0.01,0.05,0.0081,0.0006,0.0006,,Reannealed,Thermal Treatment,,1065,0.5,,,,,48,,,No,,Rod,Cylindrical,Sub-Size,Uniaxial,31.8,6.35,,,unnotched,,,,172,649,44.5,0.46,33.5,33.8,,,,,2663,DOI: https://doi.org/10.1115/1.3454303
44,Stainless Steel,SS304H,H,,551,0.043,0.59,1.2,0.022,0.018,9.4,18.5,0.3,0,0.027,0.025,69.3972,0.014,0.001,0.25,0.05,0,0,0,0,0.049,0.01,0.08,0.022,0.0005,0.0013,,,,,,,,,,,78,,,No,,Rod,Cylindrical,Sub-Size,Uniaxial,31.8,6.35,,,unnotched,,,,207,593,1507.5,0.0067,29.1,44.9,,,,,2664,DOI: https://doi.org/10.1115/1.3454303
44,Stainless Steel,SS304H,H,,551,0.043,0.59,1.2,0.022,0.018,9.4,18.5,0.3,0,0.027,0.025,69.3972,0.014,0.001,0.25,0.05,0,0,0,0,0.049,0.01,0.08,0.022,0.0005,0.0013,,,,,,,,,,,78,,,No,,Rod,Cylindrical,Sub-Size,Uniaxial,31.8,6.35,,,unnotched,,,,241,593,189.6,0.068,32.8,44.5,,,,,2665,DOI: https://doi.org/10.1115/1.3454303
44,Stainless Steel,SS304H,H,,551,0.043,0.59,1.2,0.022,0.018,9.4,18.5,0.3,0,0.027,0.025,69.3972,0.014,0.001,0.25,0.05,0,0,0,0,0.049,0.01,0.08,0.022,0.0005,0.0013,,Reannealed,Thermal Treatment,,1065,0.5,,,,,87,,,No,,Rod,Cylindrical,Sub-Size,Uniaxial,31.8,6.35,,,unnotched,,,,207,593,1788.5,0.037,24.7,43.2,,,,,2666,DOI: https://doi.org/10.1115/1.3454303
44,Stainless Steel,SS304H,H,,551,0.043,0.59,1.2,0.022,0.018,9.4,18.5,0.3,0,0.027,0.025,69.3972,0.014,0.001,0.25,0.05,0,0,0,0,0.049,0.01,0.08,0.022,0.0005,0.0013,,Reannealed,Thermal Treatment,,1065,0.5,,,,,87,,,No,,Rod,Cylindrical,Sub-Size,Uniaxial,31.8,6.35,,,unnotched,,,,241,593,299.4,0.038,23.3,33.3,,,,,2667,DOI: https://doi.org/10.1115/1.3454303
44,Stainless Steel,SS304H,H,,551,0.043,0.59,1.2,0.022,0.018,9.4,18.5,0.3,0,0.027,0.025,69.3972,0.014,0.001,0.25,0.05,0,0,0,0,0.049,0.01,0.08,0.022,0.0005,0.0013,,Reannealed,Thermal Treatment,,1065,0.5,,,,,87,,,No,,Rod,Cylindrical,Sub-Size,Uniaxial,31.8,6.35,,,unnotched,,,,241,593,257.4,0.041,23.4,35.7,,,,,2668,DOI: https://doi.org/10.1115/1.3454303
44,Stainless Steel,SS304H,H,,697,0.057,0.5,0.91,0.016,0.037,9.38,18.5,0.05,0,0.034,0.002,70.284,0.003,0,0.1,0.03,0,0,0,0,0.011,0.02,0.05,0.015,0.0005,0.0005,,,,,,,,,,,115,,,No,,Rod,Cylindrical,Sub-Size,Uniaxial,31.8,6.35,,,unnotched,,,,207,593,412.6,0.043,30,24.1,,,,,2669,DOI: https://doi.org/10.1115/1.3454303
44,Stainless Steel,SS304H,H,,697,0.057,0.5,0.91,0.016,0.037,9.38,18.5,0.05,0,0.034,0.002,70.284,0.003,0,0.1,0.03,0,0,0,0,0.011,0.02,0.05,0.015,0.0005,0.0005,,,,,,,,,,,115,,,No,,Rod,Cylindrical,Sub-Size,Uniaxial,31.8,6.35,,,unnotched,,,,207,593,406.4,0.027,16,20.1,,,,,2670,DOI: https://doi.org/10.1115/1.3454303
44,Stainless Steel,SS304H,H,,697,0.057,0.5,0.91,0.016,0.037,9.38,18.5,0.05,0,0.034,0.002,70.284,0.003,0,0.1,0.03,0,0,0,0,0.011,0.02,0.05,0.015,0.0005,0.0005,,,,,,,,,,,115,,,No,,Rod,Cylindrical,Sub-Size,Uniaxial,31.8,6.35,,,unnotched,,,,241,593,46,0.15,10,22.5,,,,,2671,DOI: https://doi.org/10.1115/1.3454303
44,Stainless Steel,SS304H,H,,697,0.057,0.5,0.91,0.016,0.037,9.38,18.5,0.05,0,0.034,0.002,70.284,0.003,0,0.1,0.03,0,0,0,0,0.011,0.02,0.05,0.015,0.0005,0.0005,,Reannealed,Thermal Treatment,,1065,0.5,,,,,220,,,No,,Rod,Cylindrical,Sub-Size,Uniaxial,31.8,6.35,,,unnotched,,,,207,593,193,0.049,13.5,23.9,,,,,2672,DOI: https://doi.org/10.1115/1.3454303
44,Stainless Steel,SS304H,H,,697,0.057,0.5,0.91,0.016,0.037,9.38,18.5,0.05,0,0.034,0.002,70.284,0.003,0,0.1,0.03,0,0,0,0,0.011,0.02,0.05,0.015,0.0005,0.0005,,Reannealed,Thermal Treatment,,1065,0.5,,,,,220,,,No,,Rod,Cylindrical,Sub-Size,Uniaxial,31.8,6.35,,,unnotched,,,,241,593,24,0.34,12,23.9,,,,,2673,DOI: https://doi.org/10.1115/1.3454303
44,Stainless Steel,SS304H,H,,737,0.064,0.5,1.71,0.026,0.012,9.01,18.3,0.3,0,0.075,0.001,69.35815,0.014,5e-05,0.5,0.031,0,0,0,0,0.016,0.005,0.07,0.0072,0.0005,0.0001,,,,,,,,,,,78,,,No,,Rod,Cylindrical,Sub-Size,Uniaxial,31.8,6.35,,,unnotched,,,,241,593,1174.5,0.0047,37.6,51.1,,,,,2674,DOI: https://doi.org/10.1115/1.3454303
44,Stainless Steel,SS304H,H,,737,0.064,0.5,1.71,0.026,0.012,9.01,18.3,0.3,0,0.075,0.001,69.35815,0.014,5e-05,0.5,0.031,0,0,0,0,0.016,0.005,0.07,0.0072,0.0005,0.0001,,Reannealed,Thermal Treatment,,1065,0.5,,,,,104,,,No,,Rod,Cylindrical,Sub-Size,Uniaxial,31.8,6.35,,,unnotched,,,,241,593,864.6,0.0065,31.3,57.6,,,,,2675,DOI: https://doi.org/10.1115/1.3454303
44,Stainless Steel,SS304H,H,,779,0.065,0.47,0.94,0.024,0.005,9.46,18.1,0.2,0,0.023,0.01,70.4288,0.0035,0.0002,0.16,0.029,0,0,0,0,0.043,0.01,0.02,0.0056,0.002,0.0009,,,,,,,,,,,76,,,No,,Rod,Cylindrical,Sub-Size,Uniaxial,31.8,6.35,,,unnotched,,,,207,593,599.3,0.01,17.3,19.4,,,,,2676,DOI: https://doi.org/10.1115/1.3454303
44,Stainless Steel,SS304H,H,,779,0.065,0.47,0.94,0.024,0.005,9.46,18.1,0.2,0,0.023,0.01,70.4288,0.0035,0.0002,0.16,0.029,0,0,0,0,0.043,0.01,0.02,0.0056,0.002,0.0009,,,,,,,,,,,76,,,No,,Rod,Cylindrical,Sub-Size,Uniaxial,31.8,6.35,,,unnotched,,,,241,593,80.1,0.1,13.9,18.1,,,,,2677,DOI: https://doi.org/10.1115/1.3454303
44,Stainless Steel,SS304H,H,,779,0.065,0.47,0.94,0.024,0.005,9.46,18.1,0.2,0,0.023,0.01,70.4288,0.0035,0.0002,0.16,0.029,0,0,0,0,0.043,0.01,0.02,0.0056,0.002,0.0009,,Reannealed,Thermal Treatment,,1065,0.5,,,,,68,,,No,,Rod,Cylindrical,Sub-Size,Uniaxial,31.8,6.35,,,unnotched,,,,207,593,280.4,0.021,12.4,18.2,,,,,2678,DOI: https://doi.org/10.1115/1.3454303
44,Stainless Steel,SS304H,H,,779,0.065,0.47,0.94,0.024,0.005,9.46,18.1,0.2,0,0.023,0.01,70.4288,0.0035,0.0002,0.16,0.029,0,0,0,0,0.043,0.01,0.02,0.0056,0.002,0.0009,,Reannealed,Thermal Treatment,,1065,0.5,,,,,68,,,No,,Rod,Cylindrical,Sub-Size,Uniaxial,31.8,6.35,,,unnotched,,,,241,593,82.8,0.096,13.9,17.8,,,,,2679,DOI: https://doi.org/10.1115/1.3454303
44,Stainless Steel,SS304H,H,,796,0.047,0.47,1.22,0.029,0.012,9.58,18.5,0.1,0,0.031,0.003,69.7535,0.008,0,0.1,0.037,0,0,0,0,0.022,0.02,0.05,0.011,0.0005,0.006,,,,,,,,,,,280,,,No,,Rod,Cylindrical,Sub-Size,Uniaxial,31.8,6.35,,,unnotched,,,,317,538,99.5,0.094,11.9,22.9,,,,,2680,DOI: https://doi.org/10.1115/1.3454303
44,Stainless Steel,SS304H,H,,796,0.047,0.47,1.22,0.029,0.012,9.58,18.5,0.1,0,0.031,0.003,69.7535,0.008,0,0.1,0.037,0,0,0,0,0.022,0.02,0.05,0.011,0.0005,0.006,,,,,,,,,,,280,,,No,,Rod,Cylindrical,Sub-Size,Uniaxial,31.8,6.35,,,unnotched,,,,207,593,274.2,0.032,24.9,16.4,,,,,2681,DOI: https://doi.org/10.1115/1.3454303
44,Stainless Steel,SS304H,H,,796,0.047,0.47,1.22,0.029,0.012,9.58,18.5,0.1,0,0.031,0.003,69.7535,0.008,0,0.1,0.037,0,0,0,0,0.022,0.02,0.05,0.011,0.0005,0.006,,,,,,,,,,,280,,,No,,Rod,Cylindrical,Sub-Size,Uniaxial,31.8,6.35,,,unnotched,,,,207,593,231.4,0.045,22.5,24.1,,,,,2682,DOI: https://doi.org/10.1115/1.3454303
44,Stainless Steel,SS304H,H,,796,0.047,0.47,1.22,0.029,0.012,9.58,18.5,0.1,0,0.031,0.003,69.7535,0.008,0,0.1,0.037,0,0,0,0,0.022,0.02,0.05,0.011,0.0005,0.006,,,,,,,,,,,280,,,No,,Rod,Cylindrical,Sub-Size,Uniaxial,31.8,6.35,,,unnotched,,,,241,593,286.7,0.044,22.1,28.2,,,,,2683,DOI: https://doi.org/10.1115/1.3454303
44,Stainless Steel,SS304H,H,,796,0.047,0.47,1.22,0.029,0.012,9.58,18.5,0.1,0,0.031,0.003,69.7535,0.008,0,0.1,0.037,0,0,0,0,0.022,0.02,0.05,0.011,0.0005,0.006,,Reannealed,Thermal Treatment,,1065,0.5,,,,,280,,,No,,Rod,Cylindrical,Sub-Size,Uniaxial,31.8,6.35,,,unnotched,,,,207,593,168.8,0.061,15.4,22.1,,,,,2684,DOI: https://doi.org/10.1115/1.3454303
44,Stainless Steel,SS304H,H,,796,0.047,0.47,1.22,0.029,0.012,9.58,18.5,0.1,0,0.031,0.003,69.7535,0.008,0,0.1,0.037,0,0,0,0,0.022,0.02,0.05,0.011,0.0005,0.006,,Reannealed,Thermal Treatment,,1065,0.5,,,,,280,,,No,,Rod,Cylindrical,Sub-Size,Uniaxial,31.8,6.35,,,unnotched,,,,241,593,43.7,0.35,22.1,27.1,,,,,2685,DOI: https://doi.org/10.1115/1.3454303
44,Stainless Steel,SS304H,H,,796,0.047,0.47,1.22,0.029,0.012,9.58,18.5,0.1,0,0.031,0.003,69.7535,0.008,0,0.1,0.037,0,0,0,0,0.022,0.02,0.05,0.011,0.0005,0.006,,,,,,,,,,,280,,,No,,Rod,Cylindrical,Sub-Size,Uniaxial,31.8,6.35,,,unnotched,,,,172,649,62.7,0.36,35.6,35.9,,,,,2686,DOI: https://doi.org/10.1115/1.3454303
44,Stainless Steel,SS304H,H,,796,0.047,0.47,1.22,0.029,0.012,9.58,18.5,0.1,0,0.031,0.003,69.7535,0.008,0,0.1,0.037,0,0,0,0,0.022,0.02,0.05,0.011,0.0005,0.006,,,,,,,,,,,280,,,No,,Rod,Cylindrical,Sub-Size,Uniaxial,31.8,6.35,,,unnotched,,,,172,649,67.2,0.33,37.5,35.9,,,,,2687,DOI: https://doi.org/10.1115/1.3454303
44,Stainless Steel,SS304H,H,,797,0.059,0.6,1.49,0.028,0.11,9.78,18.3,0.3,0,0.055,0.005,68.81230000000001,0.005,0.002,0.3,0.02,0,0,0,0,0.05,0.005,0.07,0.0075,0.0005,0.0007,,,,,,,,,,,103,,,No,,Rod,Cylindrical,Sub-Size,Uniaxial,31.8,6.35,,,unnotched,,,,207,593,352.6,0.017,14.1,20,,,,,2688,DOI: https://doi.org/10.1115/1.3454303
44,Stainless Steel,SS304H,H,,797,0.059,0.6,1.49,0.028,0.11,9.78,18.3,0.3,0,0.055,0.005,68.81230000000001,0.005,0.002,0.3,0.02,0,0,0,0,0.05,0.005,0.07,0.0075,0.0005,0.0007,,,,,,,,,,,103,,,No,,Rod,Cylindrical,Sub-Size,Uniaxial,31.8,6.35,,,unnotched,,,,241,593,39.8,0.24,19.2,25.6,,,,,2689,DOI: https://doi.org/10.1115/1.3454303
44,Stainless Steel,SS304H,H,,797,0.059,0.6,1.49,0.028,0.11,9.78,18.3,0.3,0,0.055,0.005,68.81230000000001,0.005,0.002,0.3,0.02,0,0,0,0,0.05,0.005,0.07,0.0075,0.0005,0.0007,,Reannealed,Thermal Treatment,,1065,0.5,,,,,150,,,No,,Rod,Cylindrical,Sub-Size,Uniaxial,31.8,6.35,,,unnotched,,,,207,593,138.9,0.039,10.9,21.5,,,,,2690,DOI: https://doi.org/10.1115/1.3454303
44,Stainless Steel,SS304H,H,,797,0.059,0.6,1.49,0.028,0.11,9.78,18.3,0.3,0,0.055,0.005,68.81230000000001,0.005,0.002,0.3,0.02,0,0,0,0,0.05,0.005,0.07,0.0075,0.0005,0.0007,,Reannealed,Thermal Treatment,,1065,0.5,,,,,150,,,No,,Rod,Cylindrical,Sub-Size,Uniaxial,31.8,6.35,,,unnotched,,,,241,593,27.9,0.22,16.1,25.6,,,,,2691,DOI: https://doi.org/10.1115/1.3454303
44,Stainless Steel,SS304L,L,,807,0.029,0.5,1.26,0.024,0.023,9.67,18.8,0.2,0,0.021,0.002,69.2753,0.0015,0.0005,0.11,0.012,0,0,0,0,0.02,0.01,0.03,0.01,0.0005,0.0012,,Reannealed,Thermal Treatment,,1065,0.5,,,,,64,,,No,,Rod,Cylindrical,Sub-Size,Uniaxial,31.8,6.35,,,unnotched,,,,317,538,44.2,0.41,36.9,46.2,,,,,2692,DOI: https://doi.org/10.1115/1.3454303
44,Stainless Steel,SS304L,L,,807,0.029,0.5,1.26,0.024,0.023,9.67,18.8,0.2,0,0.021,0.002,69.2753,0.0015,0.0005,0.11,0.012,0,0,0,0,0.02,0.01,0.03,0.01,0.0005,0.0012,,Reannealed,Thermal Treatment,,1065,0.5,,,,,64,,,No,,Rod,Cylindrical,Sub-Size,Uniaxial,31.8,6.35,,,unnotched,,,,317,538,62.3,0.095,27.1,44.7,,,,,2693,DOI: https://doi.org/10.1115/1.3454303
44,Stainless Steel,SS304L,L,,807,0.029,0.5,1.26,0.024,0.023,9.67,18.8,0.2,0,0.021,0.002,69.2753,0.0015,0.0005,0.11,0.012,0,0,0,0,0.02,0.01,0.03,0.01,0.0005,0.0012,,,,,,,,,,,61,,,No,,Rod,Cylindrical,Sub-Size,Uniaxial,31.8,6.35,,,unnotched,,,,207,593,143.2,0.15,36.8,34.3,,,,,2694,DOI: https://doi.org/10.1115/1.3454303
44,Stainless Steel,SS304L,L,,807,0.029,0.5,1.26,0.024,0.023,9.67,18.8,0.2,0,0.021,0.002,69.2753,0.0015,0.0005,0.11,0.012,0,0,0,0,0.02,0.01,0.03,0.01,0.0005,0.0012,,,,,,,,,,,61,,,No,,Rod,Cylindrical,Sub-Size,Uniaxial,31.8,6.35,,,unnotched,,,,241,593,16.8,1.1,30.1,38.2,,,,,2695,DOI: https://doi.org/10.1115/1.3454303
44,Stainless Steel,SS304L,L,,807,0.029,0.5,1.26,0.024,0.023,9.67,18.8,0.2,0,0.021,0.002,69.2753,0.0015,0.0005,0.11,0.012,0,0,0,0,0.02,0.01,0.03,0.01,0.0005,0.0012,,Reannealed,Thermal Treatment,,1065,0.5,,,,,64,,,No,,Rod,Cylindrical,Sub-Size,Uniaxial,31.8,6.35,,,unnotched,,,,207,593,96.4,0.16,39,57.7,,,,,2696,DOI: https://doi.org/10.1115/1.3454303
44,Stainless Steel,SS304L,L,,807,0.029,0.5,1.26,0.024,0.023,9.67,18.8,0.2,0,0.021,0.002,69.2753,0.0015,0.0005,0.11,0.012,0,0,0,0,0.02,0.01,0.03,0.01,0.0005,0.0012,,Reannealed,Thermal Treatment,,1065,0.5,,,,,64,,,No,,Rod,Cylindrical,Sub-Size,Uniaxial,31.8,6.35,,,unnotched,,,,241,593,18.1,0.97,37.9,36.2,,,,,2697,DOI: https://doi.org/10.1115/1.3454303
44,Stainless Steel,SS304L,L,,807,0.029,0.5,1.26,0.024,0.023,9.67,18.8,0.2,0,0.021,0.002,69.2753,0.0015,0.0005,0.11,0.012,0,0,0,0,0.02,0.01,0.03,0.01,0.0005,0.0012,,Reannealed,Thermal Treatment,,1065,0.5,,,,,64,,,No,,Rod,Cylindrical,Sub-Size,Uniaxial,31.8,6.35,,,unnotched,,,,241,593,35.8,0.7,40.2,46.7,,,,,2698,DOI: https://doi.org/10.1115/1.3454303
44,Stainless Steel,SS304L,L,,807,0.029,0.5,1.26,0.024,0.023,9.67,18.8,0.2,0,0.021,0.002,69.2753,0.0015,0.0005,0.11,0.012,0,0,0,0,0.02,0.01,0.03,0.01,0.0005,0.0012,,,,,,,,,,,61,,,No,,Rod,Cylindrical,Sub-Size,Uniaxial,31.8,6.35,,,unnotched,,,,172,649,43.5,0.7,64.6,54.4,,,,,2699,DOI: https://doi.org/10.1115/1.3454303
44,Stainless Steel,SS304L,L,,807,0.029,0.5,1.26,0.024,0.023,9.67,18.8,0.2,0,0.021,0.002,69.2753,0.0015,0.0005,0.11,0.012,0,0,0,0,0.02,0.01,0.03,0.01,0.0005,0.0012,,Reannealed,Thermal Treatment,,1065,0.5,,,,,64,,,No,,Rod,Cylindrical,Sub-Size,Uniaxial,31.8,6.35,,,unnotched,,,,172,649,26.8,1.6,54.2,48.4,,,,,2700,DOI: https://doi.org/10.1115/1.3454303
44,Stainless Steel,SS304H,H,,813,0.062,0.48,1.87,0.044,0.004,8.95,17.8,0.32,0,0.033,0.002,70.3722,0.02,0.0003,0,0.022,0,0,0,0,0.02,0,0,0,0.0005,0,,,,,,,,,,,84,,,No,,Rod,Cylindrical,Sub-Size,Uniaxial,31.8,6.35,,,unnotched,,,,207,593,2765.6,0.0023,10.7,28.3,,,,,2701,DOI: https://doi.org/10.1115/1.3454303
44,Stainless Steel,SS304H,H,,813,0.062,0.48,1.87,0.044,0.004,8.95,17.8,0.32,0,0.033,0.002,70.3722,0.02,0.0003,0,0.022,0,0,0,0,0.02,0,0,0,0.0005,0,,,,,,,,,,,84,,,No,,Rod,Cylindrical,Sub-Size,Uniaxial,31.8,6.35,,,unnotched,,,,241,593,284.2,0.033,19.5,35.7,,,,,2702,DOI: https://doi.org/10.1115/1.3454303
44,Stainless Steel,SS304H,H,,813,0.062,0.48,1.87,0.044,0.004,8.95,17.8,0.32,0,0.033,0.002,70.3722,0.02,0.0003,0,0.022,0,0,0,0,0.02,0,0,0,0.0005,0,,Reannealed,Thermal Treatment,,1065,0.5,,,,,78,,,No,,Rod,Cylindrical,Sub-Size,Uniaxial,31.8,6.35,,,unnotched,,,,207,593,2298.8,0.00077,4.9,8.4,,,,,2703,DOI: https://doi.org/10.1115/1.3454303
44,Stainless Steel,SS304H,H,,813,0.062,0.48,1.87,0.044,0.004,8.95,17.8,0.32,0,0.033,0.002,70.3722,0.02,0.0003,0,0.022,0,0,0,0,0.02,0,0,0,0.0005,0,,Reannealed,Thermal Treatment,,1065,0.5,,,,,78,,,No,,Rod,Cylindrical,Sub-Size,Uniaxial,31.8,6.35,,,unnotched,,,,241,593,721,0.011,30.3,45.3,,,,,2704,DOI: https://doi.org/10.1115/1.3454303
44,Stainless Steel,SS304H,H,,813,0.062,0.48,1.87,0.044,0.004,8.95,17.8,0.32,0,0.033,0.002,70.3722,0.02,0.0003,0,0.022,0,0,0,0,0.02,0,0,0,0.0005,0,,,,,,,,,,,78,,,No,,Rod,Cylindrical,Sub-Size,Uniaxial,31.8,6.35,,,unnotched,,,,172,649,385.9,0.025,25,21.2,,,,,2705,DOI: https://doi.org/10.1115/1.3454303
44,Stainless Steel,SS304H,H,,845,0.057,0.53,0.92,0.023,0.006,9.28,18.4,0.1,0,0.024,0.008,70.3838,0.01,0.0002,0.11,0.05,0,0,0,0,0.007,0.01,0.07,0.0092,0.0005,0.0013,,,,,,,,,,,84,,,No,,Rod,Cylindrical,Sub-Size,Uniaxial,31.8,6.35,,,unnotched,,,,317,538,334.9,0.021,16.4,25.4,,,,,2706,DOI: https://doi.org/10.1115/1.3454303
44,Stainless Steel,SS304H,H,,845,0.057,0.53,0.92,0.023,0.006,9.28,18.4,0.1,0,0.024,0.008,70.3838,0.01,0.0002,0.11,0.05,0,0,0,0,0.007,0.01,0.07,0.0092,0.0005,0.0013,,Reannealed,Thermal Treatment,,1065,0.5,,,,,78,,,No,,Rod,Cylindrical,Sub-Size,Uniaxial,31.8,6.35,,,unnotched,,,,317,538,420.3,0.016,10.7,27.4,,,,,2707,DOI: https://doi.org/10.1115/1.3454303
44,Stainless Steel,SS304H,H,,845,0.057,0.53,0.92,0.023,0.006,9.28,18.4,0.1,0,0.024,0.008,70.3838,0.01,0.0002,0.11,0.05,0,0,0,0,0.007,0.01,0.07,0.0092,0.0005,0.0013,,,,,,,,,,,84,,,No,,Rod,Cylindrical,Sub-Size,Uniaxial,31.8,6.35,,,unnotched,,,,207,593,1459.6,0.0029,26.1,32.3,,,,,2708,DOI: https://doi.org/10.1115/1.3454303
44,Stainless Steel,SS304H,H,,845,0.057,0.53,0.92,0.023,0.006,9.28,18.4,0.1,0,0.024,0.008,70.3838,0.01,0.0002,0.11,0.05,0,0,0,0,0.007,0.01,0.07,0.0092,0.0005,0.0013,,,,,,,,,,,84,,,No,,Rod,Cylindrical,Sub-Size,Uniaxial,31.8,6.35,,,unnotched,,,,241,593,247.7,0.048,28,38.6,,,,,2709,DOI: https://doi.org/10.1115/1.3454303
44,Stainless Steel,SS304H,H,,845,0.057,0.53,0.92,0.023,0.006,9.28,18.4,0.1,0,0.024,0.008,70.3838,0.01,0.0002,0.11,0.05,0,0,0,0,0.007,0.01,0.07,0.0092,0.0005,0.0013,,Reannealed,Thermal Treatment,,1065,0.5,,,,,78,,,No,,Rod,Cylindrical,Sub-Size,Uniaxial,31.8,6.35,,,unnotched,,,,207,593,1275.4,0.0044,28.8,40,,,,,2710,DOI: https://doi.org/10.1115/1.3454303
44,Stainless Steel,SS304H,H,,845,0.057,0.53,0.92,0.023,0.006,9.28,18.4,0.1,0,0.024,0.008,70.3838,0.01,0.0002,0.11,0.05,0,0,0,0,0.007,0.01,0.07,0.0092,0.0005,0.0013,,Reannealed,Thermal Treatment,,1065,0.5,,,,,78,,,No,,Rod,Cylindrical,Sub-Size,Uniaxial,31.8,6.35,,,unnotched,,,,241,593,287,0.035,19.8,30.7,,,,,2711,DOI: https://doi.org/10.1115/1.3454303
44,Stainless Steel,SS304H,H,,845,0.057,0.53,0.92,0.023,0.006,9.28,18.4,0.1,0,0.024,0.008,70.3838,0.01,0.0002,0.11,0.05,0,0,0,0,0.007,0.01,0.07,0.0092,0.0005,0.0013,,,,,,,,,,,84,,,No,,Rod,Cylindrical,Sub-Size,Uniaxial,31.8,6.35,,,unnotched,,,,172,649,186.1,0.075,52.9,51.9,,,,,2712,DOI: https://doi.org/10.1115/1.3454303
44,Stainless Steel,SS304H,H,,866,0.044,0.47,1.51,0.023,0.007,8.98,18.5,0.2,0,0.022,0.0005,70.0262,0.001,0.0002,0.13,0.018,0,0,0,0,0.007,0.01,0.04,0.0096,0.0005,0.001,,,,,,,,,,,73,,,No,,Rod,Cylindrical,Sub-Size,Uniaxial,31.8,6.35,,,unnotched,,,,207,593,162.3,0.1,44.1,47.3,,,,,2713,DOI: https://doi.org/10.1115/1.3454303
44,Stainless Steel,SS304H,H,,866,0.044,0.47,1.51,0.023,0.007,8.98,18.5,0.2,0,0.022,0.0005,70.0262,0.001,0.0002,0.13,0.018,0,0,0,0,0.007,0.01,0.04,0.0096,0.0005,0.001,,,,,,,,,,,73,,,No,,Rod,Cylindrical,Sub-Size,Uniaxial,31.8,6.35,,,unnotched,,,,241,593,33.8,0.7,38.9,43.2,,,,,2714,DOI: https://doi.org/10.1115/1.3454303
44,Stainless Steel,SS304H,H,,866,0.044,0.47,1.51,0.023,0.007,8.98,18.5,0.2,0,0.022,0.0005,70.0262,0.001,0.0002,0.13,0.018,0,0,0,0,0.007,0.01,0.04,0.0096,0.0005,0.001,,Reannealed,Thermal Treatment,,1065,0.5,,,,,103,,,No,,Rod,Cylindrical,Sub-Size,Uniaxial,31.8,6.35,,,unnotched,,,,207,593,121,0.17,45.5,54.1,,,,,2715,DOI: https://doi.org/10.1115/1.3454303
44,Stainless Steel,SS304H,H,,866,0.044,0.47,1.51,0.023,0.007,8.98,18.5,0.2,0,0.022,0.0005,70.0262,0.001,0.0002,0.13,0.018,0,0,0,0,0.007,0.01,0.04,0.0096,0.0005,0.001,,Reannealed,Thermal Treatment,,1065,0.5,,,,,103,,,No,,Rod,Cylindrical,Sub-Size,Uniaxial,31.8,6.35,,,unnotched,,,,241,593,42.9,0.68,37.5,43.7,,,,,2716,DOI: https://doi.org/10.1115/1.3454303
44,Stainless Steel,SS304H,H,,866,0.044,0.47,1.51,0.023,0.007,8.98,18.5,0.2,0,0.022,0.0005,70.0262,0.001,0.0002,0.13,0.018,0,0,0,0,0.007,0.01,0.04,0.0096,0.0005,0.001,,Reannealed,Thermal Treatment,,1065,0.5,,,,,103,,,No,,Rod,Cylindrical,Sub-Size,Uniaxial,31.8,6.35,,,unnotched,,,,241,593,25.2,0.75,36,48.3,,,,,2717,DOI: https://doi.org/10.1115/1.3454303
44,Stainless Steel,SS304H,H,,866,0.044,0.47,1.51,0.023,0.007,8.98,18.5,0.2,0,0.022,0.0005,70.0262,0.001,0.0002,0.13,0.018,0,0,0,0,0.007,0.01,0.04,0.0096,0.0005,0.001,,,,,,,,,,,73,,,No,,Rod,Cylindrical,Sub-Size,Uniaxial,31.8,6.35,,,unnotched,,,,172,649,17.8,1.6,17.8,,,,,,2718,DOI: https://doi.org/10.1115/1.3454303
44,Stainless Steel,SS304H,H,,926,0.053,0.68,1.16,0.02,0.025,9.79,19,0.1,0,0.041,0.01,68.87289999999999,0.018,0,0.07,0.05,0,0,0,0,0.03,0.02,0.05,0.0084,0.001,0.0007,,,,,,,,,,,90,,,No,,Rod,Cylindrical,Sub-Size,Uniaxial,31.8,6.35,,,unnotched,,,,241,593,332.5,0.035,32.5,12.1,,,,,2719,DOI: https://doi.org/10.1115/1.3454303
44,Stainless Steel,SS304H,H,,926,0.053,0.68,1.16,0.02,0.025,9.79,19,0.1,0,0.041,0.01,68.87289999999999,0.018,0,0.07,0.05,0,0,0,0,0.03,0.02,0.05,0.0084,0.001,0.0007,,Reannealed,Thermal Treatment,,1065,0.5,,,,,94,,,No,,Rod,Cylindrical,Sub-Size,Uniaxial,31.8,6.35,,,unnotched,,,,207,593,1817.3,0.0023,7.5,12.1,,,,,2720,DOI: https://doi.org/10.1115/1.3454303
44,Stainless Steel,SS304H,H,,926,0.053,0.68,1.16,0.02,0.025,9.79,19,0.1,0,0.041,0.01,68.87289999999999,0.018,0,0.07,0.05,0,0,0,0,0.03,0.02,0.05,0.0084,0.001,0.0007,,Reannealed,Thermal Treatment,,1065,0.5,,,,,94,,,No,,Rod,Cylindrical,Sub-Size,Uniaxial,31.8,6.35,,,unnotched,,,,241,593,2580.2,0.002,20.4,31.7,,,,,2721,DOI: https://doi.org/10.1115/1.3454303
44,Stainless Steel,SS304H,H,,926,0.053,0.68,1.16,0.02,0.025,9.79,19,0.1,0,0.041,0.01,68.87289999999999,0.018,0,0.07,0.05,0,0,0,0,0.03,0.02,0.05,0.0084,0.001,0.0007,,Reannealed,Thermal Treatment,,1065,0.5,,,,,94,,,No,,Rod,Cylindrical,Sub-Size,Uniaxial,31.8,6.35,,,unnotched,,,,241,593,639.5,0.015,20,40,,,,,2722,DOI: https://doi.org/10.1115/1.3454303
44,Stainless Steel,SS304H,H,,926,0.053,0.68,1.16,0.02,0.025,9.79,19,0.1,0,0.041,0.01,68.87289999999999,0.018,0,0.07,0.05,0,0,0,0,0.03,0.02,0.05,0.0084,0.001,0.0007,,,,,,,,,,,90,,,No,,Rod,Cylindrical,Sub-Size,Uniaxial,31.8,6.35,,,unnotched,,,,172,649,50.1,0.45,32,34.3,,,,,2723,DOI: https://doi.org/10.1115/1.3454303
44,Stainless Steel,SS316H,H,,,0.041,0,1.63,0.019,0.013,13.6,17.4,2.2,0,0.021,0.03,64.869,0.002,0.0001,0.1,0.03,0,0,0,0,0.01,0.001,0.03,0.0032,0.0003,0.0004,,Reannealed,Thermal Treatment,,1065,0.5,,,,,14.5,,,No,,Rod,Cylindrical,Sub-Size,Uniaxial,31.8,6.35,,,unnotched,,,,276,593,245.1,0.071,44.3,62.4,,,,,2724,DOI: https://doi.org/10.1115/1.3454303
44,Stainless Steel,SS316H,H,,,0.041,0,1.63,0.019,0.013,13.6,17.4,2.2,0,0.021,0.03,64.869,0.002,0.0001,0.1,0.03,0,0,0,0,0.01,0.001,0.03,0.0032,0.0003,0.0004,,Reannealed,Thermal Treatment,,1065,0.5,,,,,29,,,No,,Rod,Cylindrical,Sub-Size,Uniaxial,31.8,6.35,,,unnotched,,,,276,593,220,0.066,36.2,39.1,,,,,2725,DOI: https://doi.org/10.1115/1.3454303
44,Stainless Steel,SS316H,H,,,0.055,0.55,1.41,0.026,0.012,13.4,17.3,2.4,0,0.053,0.035,64.57740000000001,0.002,0.0002,0.09,0,0,0,0,0,0,0.01,0.07,0.0076,0.001,0.0008,,,,,,,,,,,60,,,No,,Rod,Cylindrical,Sub-Size,Uniaxial,31.8,6.35,,,unnotched,,,,241,593,1520.1,0.0076,25.3,38.3,,,,,2726,DOI: https://doi.org/10.1115/1.3454303
44,Stainless Steel,SS316H,H,,,0.055,0.55,1.41,0.026,0.012,13.4,17.3,2.4,0,0.053,0.035,64.57740000000001,0.002,0.0002,0.09,0,0,0,0,0,0,0.01,0.07,0.0076,0.001,0.0008,,Reannealed,Thermal Treatment,,1065,0.5,,,,,33,,,No,,Rod,Cylindrical,Sub-Size,Uniaxial,31.8,6.35,,,unnotched,,,,276,593,163.1,0.068,22.3,26.1,,,,,2727,DOI: https://doi.org/10.1115/1.3454303
44,Stainless Steel,SS316H,H,,,0.055,0.55,1.41,0.026,0.012,13.4,17.3,2.4,0,0.053,0.035,64.57740000000001,0.002,0.0002,0.09,0,0,0,0,0,0,0.01,0.07,0.0076,0.001,0.0008,,,,,,,,,,,60,,,No,,Rod,Cylindrical,Sub-Size,Uniaxial,31.8,6.35,,,unnotched,,,,276,593,149.1,0.059,16.9,27,,,,,2728,DOI: https://doi.org/10.1115/1.3454303
44,Stainless Steel,SS316H,H,,,0.053,0.6,1.54,0.022,0.015,13.5,16.9,2.5,0,0.074,0.001,64.56745000000001,0.002,5e-05,0.07,0,0,0,0,0,0,0.001,0.15,0.001,0.001,0.0025,,Reannealed,Thermal Treatment,,1065,0.5,,,,,78,,,No,,Rod,Cylindrical,Sub-Size,Uniaxial,31.8,6.35,,,unnotched,,,,276,593,186,0.031,9.6,23.8,,,,,2729,DOI: https://doi.org/10.1115/1.3454303
44,Stainless Steel,SS316H,H,,,0.053,0.6,1.54,0.022,0.015,13.5,16.9,2.5,0,0.074,0.001,64.56745000000001,0.002,5e-05,0.07,0,0,0,0,0,0,0.001,0.15,0.001,0.001,0.0025,,,,,,,,,,,60,,,No,,Rod,Cylindrical,Sub-Size,Uniaxial,31.8,6.35,,,unnotched,,,,276,593,142,0.041,10.3,22.5,,,,,2730,DOI: https://doi.org/10.1115/1.3454303
44,Stainless Steel,SS316H,H,,,0.063,0.72,1.65,0.023,0.024,12.9,16.4,2.2,0,0.042,0.041,65.63560000000001,0.005,0.0002,0.19,0,0,0,0,0,0,0.01,0.08,0.015,0.001,0.0002,,Reannealed,Thermal Treatment,,1065,0.5,,,,,39,,,No,,Rod,Cylindrical,Sub-Size,Uniaxial,31.8,6.35,,,unnotched,,,,241,593,465.4,0.008,7.7,15.3,,,,,2731,DOI: https://doi.org/10.1115/1.3454303
44,Stainless Steel,SS316H,H,,,0.063,0.72,1.65,0.023,0.024,12.9,16.4,2.2,0,0.042,0.041,65.63560000000001,0.005,0.0002,0.19,0,0,0,0,0,0,0.01,0.08,0.015,0.001,0.0002,,,,,,,,,,,34,,,No,,Rod,Cylindrical,Sub-Size,Uniaxial,31.8,6.35,,,unnotched,,,,241,593,460.7,0.0074,8.3,14.5,,,,,2732,DOI: https://doi.org/10.1115/1.3454303
44,Stainless Steel,SS316H,H,,,0.063,0.72,1.65,0.023,0.024,12.9,16.4,2.2,0,0.042,0.041,65.63560000000001,0.005,0.0002,0.19,0,0,0,0,0,0,0.01,0.08,0.015,0.001,0.0002,,Reannealed,Thermal Treatment,,1065,0.5,,,,,39,,,No,,Rod,Cylindrical,Sub-Size,Uniaxial,31.8,6.35,,,unnotched,,,,276,593,197.9,0.013,8.3,13.4,,,,,2733,DOI: https://doi.org/10.1115/1.3454303
44,Stainless Steel,SS316H,H,,,0.063,0.72,1.65,0.023,0.024,12.9,16.4,2.2,0,0.042,0.041,65.63560000000001,0.005,0.0002,0.19,0,0,0,0,0,0,0.01,0.08,0.015,0.001,0.0002,,,,,,,,,,,34,,,No,,Rod,Cylindrical,Sub-Size,Uniaxial,31.8,6.35,,,unnotched,,,,276,593,122.8,0.034,7.4,17.4,,,,,2734,DOI: https://doi.org/10.1115/1.3454303
44,Stainless Steel,SS316H,H,,,0.053,0.55,1.4,0.023,0.007,13.3,17.2,2.2,0,0.079,0.037,64.8129,0.15,0.01,0.13,0,0,0,0,0,0,0.01,0.03,0.0066,0.001,0.0005,,Reannealed,Thermal Treatment,,1065,0.5,,,,,8,,,No,,Rod,Cylindrical,Sub-Size,Uniaxial,31.8,6.35,,,unnotched,,,,241,593,5260.2,,3.2,3.4,,,,,2735,DOI: https://doi.org/10.1115/1.3454303
44,Stainless Steel,SS316H,H,,,0.053,0.55,1.4,0.023,0.007,13.3,17.2,2.2,0,0.079,0.037,64.8129,0.15,0.01,0.13,0,0,0,0,0,0,0.01,0.03,0.0066,0.001,0.0005,,,,,,,,,,,8,,,No,,Rod,Cylindrical,Sub-Size,Uniaxial,31.8,6.35,,,unnotched,,,,241,593,1007.4,,0.9,2.5,,,,,2736,DOI: https://doi.org/10.1115/1.3454303
44,Stainless Steel,SS316H,H,,,0.053,0.55,1.4,0.023,0.007,13.3,17.2,2.2,0,0.079,0.037,64.8129,0.15,0.01,0.13,0,0,0,0,0,0,0.01,0.03,0.0066,0.001,0.0005,,Reannealed,Thermal Treatment,,1065,0.5,,,,,8,,,No,,Rod,Cylindrical,Sub-Size,Uniaxial,31.8,6.35,,,unnotched,,,,276,593,3186.4,5e-05,3.7,5.4,,,,,2737,DOI: https://doi.org/10.1115/1.3454303
44,Stainless Steel,SS316H,H,,,0.053,0.55,1.4,0.023,0.007,13.3,17.2,2.2,0,0.079,0.037,64.8129,0.15,0.01,0.13,0,0,0,0,0,0,0.01,0.03,0.0066,0.001,0.0005,,,,,,,,,,,8,,,No,,Rod,Cylindrical,Sub-Size,Uniaxial,31.8,6.35,,,unnotched,,,,276,593,3161.9,0.00064,6.9,7.7,,,,,2738,DOI: https://doi.org/10.1115/1.3454303
44,Stainless Steel,SS316H,H,,,0.053,0.55,1.4,0.023,0.007,13.3,17.2,2.2,0,0.079,0.037,64.8129,0.15,0.01,0.13,0,0,0,0,0,0,0.01,0.03,0.0066,0.001,0.0005,,,,,,,,,,,8,,,No,,Rod,Cylindrical,Sub-Size,Uniaxial,31.8,6.35,,,unnotched,,,,345,593,531.4,0.0011,6.9,12.7,,,,,2739,DOI: https://doi.org/10.1115/1.3454303
44,Stainless Steel,SS316H,H,,,0.043,0,1.63,0.018,0.014,13.5,17.4,2.2,0,0.021,0.03,64.95929999999998,0.002,0.0001,0.1,0.03,0,0,0,0,0.01,0.003,0.03,0.0088,0.0001,0.0007,,Reannealed,Thermal Treatment,,1065,0.5,,,,,24,,,No,,Rod,Cylindrical,Sub-Size,Uniaxial,31.8,6.35,,,unnotched,,,,276,593,250.8,0.073,49.1,60.9,,,,,2740,DOI: https://doi.org/10.1115/1.3454303
44,Stainless Steel,SS316H,H,,,0.043,0,1.63,0.018,0.014,13.5,17.4,2.2,0,0.021,0.03,64.95929999999998,0.002,0.0001,0.1,0.03,0,0,0,0,0.01,0.003,0.03,0.0088,0.0001,0.0007,,,,,,,,,,,48,,,No,,Rod,Cylindrical,Sub-Size,Uniaxial,31.8,6.35,,,unnotched,,,,276,593,89.5,0.12,26,41.5,,,,,2741,DOI: https://doi.org/10.1115/1.3454303
44,Stainless Steel,SS316L,,,,0.039,0,1.38,0.019,0.014,13.7,17.3,2.2,0,0.019,0.03,65.11959999999999,0.002,0.0001,0.1,0.03,0,0,0,0,0.01,0.003,0.03,0.0036,0.0001,0.0006,,Reannealed,Thermal Treatment,,1065,0.5,,,,,23,,,No,,Rod,Cylindrical,Sub-Size,Uniaxial,31.8,6.35,,,unnotched,,,,276,593,195.3,0.099,46.7,71.2,,,,,2742,DOI: https://doi.org/10.1115/1.3454303
44,Stainless Steel,SS316L,,,,0.039,0,1.38,0.019,0.014,13.7,17.3,2.2,0,0.019,0.03,65.11959999999999,0.002,0.0001,0.1,0.03,0,0,0,0,0.01,0.003,0.03,0.0036,0.0001,0.0006,,,,,,,,,,,50,,,No,,Rod,Cylindrical,Sub-Size,Uniaxial,31.8,6.35,,,unnotched,,,,276,593,223.6,0.067,40.4,59.2,,,,,2743,DOI: https://doi.org/10.1115/1.3454303
45,Stainless Steel,SS316H,H,,,0.055,0.57,1.91,0.016,0.016,13.47,16.22,2.34,0.01,0.024,0.01,64.84700000000001,0,0.002,0.23,0.09,0,0,0,0,0,0,0.19,0,0,0,,,,,,,,,,,2,,,No,,Rod,Cylindrical,Sub-Size,Uniaxial,31.75,6.36,,,unnotched,,,,241,538,240.3,0.0041,31.3,54,,,,,2744,URL: https://link.springer.com/article/10.1007/BF02648353
45,Stainless Steel,SS316H,H,,,0.055,0.57,1.91,0.016,0.016,13.47,16.22,2.34,0.01,0.024,0.01,64.84700000000001,0,0.002,0.23,0.09,0,0,0,0,0,0,0.19,0,0,0,,,,,,,,,,,2,,,No,,Rod,Cylindrical,Sub-Size,Uniaxial,31.75,6.36,,,unnotched,,,,276,593,17.3,0.24,44.6,55.2,,,,,2745,URL: https://link.springer.com/article/10.1007/BF02648353
45,Stainless Steel,SS316H,H,,,0.055,0.57,1.91,0.016,0.016,13.47,16.22,2.34,0.01,0.024,0.01,64.84700000000001,0,0.002,0.23,0.09,0,0,0,0,0,0,0.19,0,0,0,,,,,,,,,,,2,,,No,,Rod,Cylindrical,Sub-Size,Uniaxial,31.75,6.36,,,unnotched,,,,241,593,47.1,0.051,34.2,43,,,,,2746,URL: https://link.springer.com/article/10.1007/BF02648353
45,Stainless Steel,SS316H,H,,,0.055,0.57,1.91,0.016,0.016,13.47,16.22,2.34,0.01,0.024,0.01,64.84700000000001,0,0.002,0.23,0.09,0,0,0,0,0,0,0.19,0,0,0,,,,,,,,,,,2,,,No,,Rod,Cylindrical,Sub-Size,Uniaxial,31.75,6.36,,,unnotched,,,,241,593,28.1,0.14,34.7,35,,,,,2747,URL: https://link.springer.com/article/10.1007/BF02648353
45,Stainless Steel,SS316H,H,,,0.055,0.57,1.91,0.016,0.016,13.47,16.22,2.34,0.01,0.024,0.01,64.84700000000001,0,0.002,0.23,0.09,0,0,0,0,0,0,0.19,0,0,0,,,,,,,,,,,2,,,No,,Rod,Cylindrical,Sub-Size,Uniaxial,31.75,6.36,,,unnotched,,,,241,593,42.1,0.2,36.8,33.5,,,,,2748,URL: https://link.springer.com/article/10.1007/BF02648353
45,Stainless Steel,SS316H,H,,,0.055,0.57,1.91,0.016,0.016,13.47,16.22,2.34,0.01,0.024,0.01,64.84700000000001,0,0.002,0.23,0.09,0,0,0,0,0,0,0.19,0,0,0,,,,,,,,,,,2,,,No,,Rod,Cylindrical,Sub-Size,Uniaxial,31.75,6.36,,,unnotched,,,,241,593,14.4,0.13,34.6,36.6,,,,,2749,URL: https://link.springer.com/article/10.1007/BF02648353
45,Stainless Steel,SS316H,H,,,0.055,0.57,1.91,0.016,0.016,13.47,16.22,2.34,0.01,0.024,0.01,64.84700000000001,0,0.002,0.23,0.09,0,0,0,0,0,0,0.19,0,0,0,,,,,,,,,,,2,,,No,,Rod,Cylindrical,Sub-Size,Uniaxial,31.75,6.36,,,unnotched,,,,241,593,1.5,1.5,44.9,58.8,,,,,2750,URL: https://link.springer.com/article/10.1007/BF02648353
45,Stainless Steel,SS316H,H,,,0.055,0.57,1.91,0.016,0.016,13.47,16.22,2.34,0.01,0.024,0.01,64.84700000000001,0,0.002,0.23,0.09,0,0,0,0,0,0,0.19,0,0,0,,,,,,,,,,,2,,,No,,Rod,Cylindrical,Sub-Size,Uniaxial,31.75,6.36,,,unnotched,,,,241,593,68.7,0.067,31.4,30.6,,,,,2751,URL: https://link.springer.com/article/10.1007/BF02648353
45,Stainless Steel,SS316H,H,,,0.055,0.57,1.91,0.016,0.016,13.47,16.22,2.34,0.01,0.024,0.01,64.84700000000001,0,0.002,0.23,0.09,0,0,0,0,0,0,0.19,0,0,0,,,,,,,,,,,2,,,No,,Rod,Cylindrical,Sub-Size,Uniaxial,31.75,6.36,,,unnotched,,,,241,593,19.1,0.11,27.6,26.6,,,,,2752,URL: https://link.springer.com/article/10.1007/BF02648353
45,Stainless Steel,SS316H,H,,,0.055,0.57,1.91,0.016,0.016,13.47,16.22,2.34,0.01,0.024,0.01,64.84700000000001,0,0.002,0.23,0.09,0,0,0,0,0,0,0.19,0,0,0,,,,,,,,,,,2,,,No,,Rod,Cylindrical,Sub-Size,Uniaxial,31.75,6.36,,,unnotched,,,,172,593,266.9,0.0032,19.3,29,,,,,2753,URL: https://link.springer.com/article/10.1007/BF02648353
45,Stainless Steel,SS316H,H,,,0.055,0.57,1.91,0.016,0.016,13.47,16.22,2.34,0.01,0.024,0.01,64.84700000000001,0,0.002,0.23,0.09,0,0,0,0,0,0,0.19,0,0,0,,,,,,,,,,,2,,,No,,Rod,Cylindrical,Sub-Size,Uniaxial,31.75,6.36,,,unnotched,,,,138,593,9885.6,0.0002,11.5,25.7,,,,,2754,URL: https://link.springer.com/article/10.1007/BF02648353
45,Stainless Steel,SS316H,H,,,0.055,0.57,1.91,0.016,0.016,13.47,16.22,2.34,0.01,0.024,0.01,64.84700000000001,0,0.002,0.23,0.09,0,0,0,0,0,0,0.19,0,0,0,,,,,,,,,,,2,,,No,,Rod,Cylindrical,Sub-Size,Uniaxial,31.75,6.36,,,unnotched,,,,110,649,1376.9,0.0049,33.3,39.6,,,,,2755,URL: https://link.springer.com/article/10.1007/BF02648353
45,Stainless Steel,SS316H,H,,,0.055,0.57,1.91,0.016,0.016,13.47,16.22,2.34,0.01,0.024,0.01,64.84700000000001,0,0.002,0.23,0.09,0,0,0,0,0,0,0.19,0,0,0,,Reannealed,Thermal Treatment,,1065,0.5,,,,,2,,,No,,Rod,Cylindrical,Sub-Size,Uniaxial,31.75,6.36,,,unnotched,,,,241,593,6,0.15,26.7,45.7,,,,,2756,URL: https://link.springer.com/article/10.1007/BF02648353
45,Stainless Steel,SS316H,H,,,0.055,0.57,1.91,0.016,0.016,13.47,16.22,2.34,0.01,0.024,0.01,64.84700000000001,0,0.002,0.23,0.09,0,0,0,0,0,0,0.19,0,0,0,,Reannealed,Thermal Treatment,,1065,0.5,,,,,2,,,No,,Rod,Cylindrical,Sub-Size,Uniaxial,31.75,6.36,,,unnotched,,,,241,593,41.8,0.1,35.2,25.3,,,,,2757,URL: https://link.springer.com/article/10.1007/BF02648353
45,Stainless Steel,SS316H,H,,,0.055,0.57,1.91,0.016,0.016,13.47,16.22,2.34,0.01,0.024,0.01,64.84700000000001,0,0.002,0.23,0.09,0,0,0,0,0,0,0.19,0,0,0,,Reannealed,Thermal Treatment,,1065,0.5,,,,,2,,,No,,Rod,Cylindrical,Sub-Size,Uniaxial,31.75,6.36,,,unnotched,,,,241,593,18.2,0.26,39.2,35.4,,,,,2758,URL: https://link.springer.com/article/10.1007/BF02648353
45,Stainless Steel,SS316H,H,,,0.055,0.57,1.91,0.016,0.016,13.47,16.22,2.34,0.01,0.024,0.01,64.84700000000001,0,0.002,0.23,0.09,0,0,0,0,0,0,0.19,0,0,0,,Reannealed,Thermal Treatment,,1065,0.5,,,,,2,,,No,,Rod,Cylindrical,Sub-Size,Uniaxial,31.75,6.36,,,unnotched,,,,241,593,28,0.12,36.7,39.6,,,,,2759,URL: https://link.springer.com/article/10.1007/BF02648353
45,Stainless Steel,SS316H,H,,,0.055,0.57,1.91,0.016,0.016,13.47,16.22,2.34,0.01,0.024,0.01,64.84700000000001,0,0.002,0.23,0.09,0,0,0,0,0,0,0.19,0,0,0,,Reannealed,Thermal Treatment,,1065,0.5,,,,,2,,,No,,Rod,Cylindrical,Sub-Size,Uniaxial,31.75,6.36,,,unnotched,,,,241,593,63.6,0.043,30.5,27.5,,,,,2760,URL: https://link.springer.com/article/10.1007/BF02648353
45,Stainless Steel,SS316H,H,,,0.055,0.57,1.91,0.016,0.016,13.47,16.22,2.34,0.01,0.024,0.01,64.84700000000001,0,0.002,0.23,0.09,0,0,0,0,0,0,0.19,0,0,0,,Reannealed,Thermal Treatment,,1065,0.5,,,,,2,,,No,,Rod,Cylindrical,Sub-Size,Uniaxial,31.75,6.36,,,unnotched,,,,241,593,66.6,0.4,29,21.9,,,,,2761,URL: https://link.springer.com/article/10.1007/BF02648353
46,Stainless Steel,SS316H,H,,,0.48,0.568,1.243,0.032,0.015,10.75,16.77,0,0,1.025,0,69.117,0,0,0,0,0,0,0,0,0,0,0,0,0,0,,,,,,,,,,,,,,No,,Rod,Cylindrical,Sub-Size,Uniaxial,25,5,,,unnotched,,,,200,600,1268,0.006198,7.86,7.86,,,,,2762,DOI: https://doi.org/10.1088/1742-6596/962/1/012042
46,Stainless Steel,SS316H,H,,,0.48,0.568,1.243,0.032,0.015,10.75,16.77,0,0,1.025,0,69.117,0,0,0,0,0,0,0,0,0,0,0,0,0,0,,,,,,,,,,,,,,No,,Rod,Cylindrical,Sub-Size,Uniaxial,25,5,,,unnotched,,,,200,700,760,0.01171,8.9,8.9,,,,,2763,DOI: https://doi.org/10.1088/1742-6596/962/1/012042
46,Stainless Steel,SS316H,H,,,0.48,0.568,1.243,0.032,0.015,10.75,16.77,0,0,1.025,0,69.117,0,0,0,0,0,0,0,0,0,0,0,0,0,0,,,,,,,,,,,,,,No,,Rod,Cylindrical,Sub-Size,Uniaxial,25,5,,,unnotched,,,,200,800,384,0.02354,9.04,9.04,,,,,2764,DOI: https://doi.org/10.1088/1742-6596/962/1/012042
46,Stainless Steel,SS316LN,LN,,,0.022,0.068,0.989,0.03,0.025,12.27,17.15,0,0,0.09,0,69.356,0,0,0,0,0,0,0,0,0,0,0,0,0,0,,,,,,,,,,,,,,No,,Rod,Cylindrical,Sub-Size,Uniaxial,25,5,,,unnotched,,,,200,600,3880,0.001479,5.74,5.74,,,,,2765,DOI: https://doi.org/10.1088/1742-6596/962/1/012042
46,Stainless Steel,SS316LN,LN,,,0.022,0.068,0.989,0.03,0.025,12.27,17.15,0,0,0.09,0,69.356,0,0,0,0,0,0,0,0,0,0,0,0,0,0,,,,,,,,,,,,,,No,,Rod,Cylindrical,Sub-Size,Uniaxial,25,5,,,unnotched,,,,200,700,2350,0.003059,7.19,7.19,,,,,2766,DOI: https://doi.org/10.1088/1742-6596/962/1/012042
46,Stainless Steel,SS316LN,LN,,,0.022,0.068,0.989,0.03,0.025,12.27,17.15,0,0,0.09,0,69.356,0,0,0,0,0,0,0,0,0,0,0,0,0,0,,,,,,,,,,,,,,No,,Rod,Cylindrical,Sub-Size,Uniaxial,25,5,,,unnotched,,,,200,800,950,0.008515,8.09,8.09,,,,,2767,DOI: https://doi.org/10.1088/1742-6596/962/1/012042
47,Stainless Steel,SS316L,,,,,,,,,,,,,,,,,,,,,,,,,,,,,,,,,,,,,,,,,,,No,,Rod,Cylindrical,Sub-Size,Uniaxial,4,1.3,,,unnotched,,,,157,700,108,0.00071,20.8,19.7,,,,,2768,DOI: https://doi.org/10.1520/STP33008S
