Repository: avakanski/Dataset-of-Creep-Properties-for-Nuclear-Structural-Materials

# Dataset of Creep Properties for Nuclear Structural Materials

Authors: Isshu Lee, John W. Merickel, Boopathy Kombaiah, Yalei Tang, Fei Xu, Rongjie Song, Aleksandar Vakanski

The dataset contains records of creep tests of nuclear structural materials. As advanced nuclear reactor designs move towards higher operating temperatures, creep research has become increasingly important. The focus is on understanding the influence of specimen size on creep properties, including the relationship between sub-sized and standard-sized specimen behavior under irradiation constraints. The dataset was curated from 54 peer-reviewed sources through an extensive literature review.

File: Creep_Data.csv (part 12 of 14)
,Material Class,,,,"Composition, wt.%",,,,,,,,,,,,,,,,,,,,,,,,,,,Treatment,,,,,,,,,,,Irradiation Conditions,,,,Specimen Dimensions,,,,,,,,,,,Creep properties,,,,,,,,,,,,
Reference,Alloy Group,Alloy Designation,Alloy Grade,Class,Heat,"C, wt.%","Si, wt.%","Mn, wt.%","P, wt.%","S, wt.%","Ni, wt.%","Cr, wt.%","Mo, wt.%","Al, wt.%","N, wt.%","Ti, wt.%","Fe, wt.%","Nb, wt.%","B, wt.%","Cu, wt.%","V, wt.%","Mg, wt.%","Y, wt.%","Zr, wt.%","Zn, wt.%","W, wt.%","Sn, wt.%","Co, wt.%","O, wt.%","Ta, wt.%","H, wt.%",Manufacturing,Treatment,Treatment categories,"Treatment temperature, C","Post treatment temperature, C","Post treatment time, h",Cooling,Finishing process,Microstructure,Morphology,Grain size (μm),Irradiation Dose,Irradiation Temperature,Irradiated Specimen,Irradiation Time (h),Specimen Stock Type,Specimen Shape,Specimen Size,Creep Test Type,Length (mm),Thickness (mm),Fillet radius R (mm),Width (mm),Notch,Aspect ratio (L/w),Aspect ratio (t/w),Creep Test Type,Stress (Mpa),Temperature of Creep Test (C),Creep Rupture Life (h),Minimum Creep Rate (%/h),Strain to Rupture (%),Reduction of Area (%),Time (h),Strain (%),Vacuum,Comments and Notes,Sample Identiefiers,Source
47,Stainless Steel,SS316L,,,,,,,,,,,,,,,,,,,,,,,,,,,,,,,,,,,,,,,,,,,No,,Rod,Cylindrical,Sub-Size,Uniaxial,4,1.3,,,unnotched,,,,128,700,367,0.00011,16.3,23.6,,,,,2769,DOI: https://doi.org/10.1520/STP33008S
47,Stainless Steel,SS316L,,,,,,,,,,,,,,,,,,,,,,,,,,,,,,,,,,,,,,,,,,,No,,Rod,Cylindrical,Sub-Size,Uniaxial,4,1.3,,,unnotched,,,,98,700,739,5.6e-05,13.9,11.9,,,,,2770,DOI: https://doi.org/10.1520/STP33008S
47,Stainless Steel,SS316L,,,,,,,,,,,,,,,,,,,,,,,,,,,,,,,Thermally Aged,Thermal Treatment,,650,8760,,,,,,,,No,,Rod,Cylindrical,Sub-Size,Uniaxial,4,1.3,,,unnotched,,,,118,700,183,0.00041,19.4,21.8,,,,,2771,DOI: https://doi.org/10.1520/STP33008S
47,Stainless Steel,SS316L,,,,,,,,,,,,,,,,,,,,,,,,,,,,,,,Thermally Aged,Thermal Treatment,,650,8760,,,,,,,,No,,Rod,Cylindrical,Sub-Size,Uniaxial,4,1.3,,,unnotched,,,,98,700,439,0.00011,18.5,14,,,,,2772,DOI: https://doi.org/10.1520/STP33008S
47,Stainless Steel,SS316L,,,,,,,,,,,,,,,,,,,,,,,,,,,,,,,,,,,,,,,,,2*10^22 n/cm^2,700,Yes,4608,Rod,Cylindrical,Sub-Size,Uniaxial,4,1.3,,,unnotched,,,,118,700,20,0.00064,11.1,16.5,,,,,2773,DOI: https://doi.org/10.1520/STP33008S
47,Stainless Steel,SS316L,,,,,,,,,,,,,,,,,,,,,,,,,,,,,,,,,,,,,,,,,2*10^22 n/cm^2,700,Yes,4608,Rod,Cylindrical,Sub-Size,Uniaxial,4,1.3,,,unnotched,,,,98,700,61,0.00033,9,11.2,,,,,2774,DOI: https://doi.org/10.1520/STP33008S
47,Stainless Steel,SS316L,,,,,,,,,,,,,,,,,,,,,,,,,,,,,,,Thermally Aged,Thermal Treatment,,650,8760,,,,,,,,No,,Rod,Cylindrical,Sub-Size,Uniaxial,20,3.2,,,unnotched,,,,318,650,16,,27.1,74,,,,,2775,DOI: https://doi.org/10.1520/STP33008S
47,Stainless Steel,SS316L,,,,,,,,,,,,,,,,,,,,,,,,,,,,,,,Thermally Aged,Thermal Treatment,,650,8760,,,,,,,,No,,Rod,Cylindrical,Sub-Size,Uniaxial,20,3.2,,,unnotched,,,,293,650,31,,28.3,74,,,,,2776,DOI: https://doi.org/10.1520/STP33008S
47,Stainless Steel,SS316L,,,,,,,,,,,,,,,,,,,,,,,,,,,,,,,Thermally Aged,Thermal Treatment,,650,8760,,,,,,,,No,,Rod,Cylindrical,Sub-Size,Uniaxial,20,3.2,,,unnotched,,,,250,650,268,,23.9,78,,,,,2777,DOI: https://doi.org/10.1520/STP33008S
47,Stainless Steel,SS316L,,,,,,,,,,,,,,,,,,,,,,,,,,,,,,,Thermally Aged,Thermal Treatment,,650,8760,,,,,,,,No,,Rod,Cylindrical,Sub-Size,Uniaxial,20,3.2,,,unnotched,,,,220,650,1416,,17.7,77,,,,,2778,DOI: https://doi.org/10.1520/STP33008S
47,Stainless Steel,SS316L,,,,,,,,,,,,,,,,,,,,,,,,,,,,,,,Thermally Aged,Thermal Treatment,,650,8760,,,,,,,,No,,Rod,Cylindrical,Sub-Size,Uniaxial,20,3.2,,,unnotched,,,,210,650,1278,,,,,,,,2779,DOI: https://doi.org/10.1520/STP33008S
47,Stainless Steel,SS316L,,,,,,,,,,,,,,,,,,,,,,,,,,,,,,,Thermally Aged,Thermal Treatment,,650,8760,,,,,,,,No,,Rod,Cylindrical,Sub-Size,Uniaxial,20,3.2,,,unnotched,,,,250,650,838,,22.6,75,,,,,2780,DOI: https://doi.org/10.1520/STP33008S
47,Stainless Steel,SS316L,,,,,,,,,,,,,,,,,,,,,,,,,,,,,,,Thermally Aged,Thermal Treatment,,650,8760,,,,,,,,No,,Rod,Cylindrical,Sub-Size,Uniaxial,4,1.3,,,unnotched,,,,300,650,67,,41.7,75,,,,,2781,DOI: https://doi.org/10.1520/STP33008S
47,Stainless Steel,SS316L,,,,,,,,,,,,,,,,,,,,,,,,,,,,,,,Thermally Aged,Thermal Treatment,,650,8760,,,,,,,,No,,Rod,Cylindrical,Sub-Size,Uniaxial,4,1.3,,,unnotched,,,,270,650,336,,41.8,67,,,,,2782,DOI: https://doi.org/10.1520/STP33008S
47,Stainless Steel,SS316L,,,,,,,,,,,,,,,,,,,,,,,,,,,,,,,Thermally Aged,Thermal Treatment,,650,8760,,,,,,,,No,,Rod,Cylindrical,Sub-Size,Uniaxial,4,1.3,,,unnotched,,,,250,650,673,,33.9,64,,,,,2783,DOI: https://doi.org/10.1520/STP33008S
47,Stainless Steel,SS316L,,,,,,,,,,,,,,,,,,,,,,,,,,,,,,,Thermally Aged,Thermal Treatment,,650,8760,,,,,,,,No,,Rod,Cylindrical,Sub-Size,Uniaxial,4,1.3,,,unnotched,,,,230,650,1572,,34,65,,,,,2784,DOI: https://doi.org/10.1520/STP33008S
48,Stainless Steel,SS316H,H,,,0.052,0.7,1.08,0.028,0.009,11.32,16.86,2.09,0,0,0,67.858,0,0.003,0,0,0,0,0,0,0,0,0,0,0,0,,"0.75 h, 1050°C,",Thermal Treatment,,1050,0.75,,,,,51.0739012271914,,,No,,Rod,Cylindrical,Sub-Size,Uniaxial,12,6,,,unnotched,,,,200,625,678.568998886053,9.74842028311668e-08,,,,,,,2785,DOI: https://doi.org/10.1179/msc.1978.12.1.19
48,Stainless Steel,SS316H,H,,,0.052,0.7,1.08,0.028,0.009,11.32,16.86,2.09,0,0,0,67.858,0,0.003,0,0,0,0,0,0,0,0,0,0,0,0,,"0.75 h, 1150°C,",Thermal Treatment,,1050,0.75,,,,,86.0234764524858,,,No,,Rod,Cylindrical,Sub-Size,Uniaxial,12,6,,,unnotched,,,,200,625,865.540429941794,5.20413854303566e-08,,,,,,,2786,DOI: https://doi.org/10.1179/msc.1978.12.1.19
48,Stainless Steel,SS316H,H,,,0.052,0.7,1.08,0.028,0.009,11.32,16.86,2.09,0,0,0,67.858,0,0.003,0,0,0,0,0,0,0,0,0,0,0,0,,"1.5 h, 1250°C,",Thermal Treatment,,1250,1.5,,,,,173.458904606245,,,No,,Rod,Cylindrical,Sub-Size,Uniaxial,12,6,,,unnotched,,,,200,625,832.153713184277,3.76030625320211e-08,,,,,,,2787,DOI: https://doi.org/10.1179/msc.1978.12.1.19
48,Stainless Steel,SS316H,H,,,0.052,0.7,1.08,0.028,0.009,11.32,16.86,2.09,0,0,0,67.858,0,0.003,0,0,0,0,0,0,0,0,0,0,0,0,,"1 h, 1350°C,",Thermal Treatment,,1350,1,,,,,450.56921840874,,,No,,Rod,Cylindrical,Sub-Size,Uniaxial,12,6,,,unnotched,,,,200,625,437.036700768695,7.40311806643265e-08,,,,,,,2788,DOI: https://doi.org/10.1179/msc.1978.12.1.19
48,Stainless Steel,SS316H,H,,,0.052,0.7,1.08,0.028,0.009,11.32,16.86,2.09,0,0,0,67.858,0,0.003,0,0,0,0,0,0,0,0,0,0,0,0,,"40% tensile strain, 2 h, 750°C,",Cold-worked,,750,2,,,,,8.60977286372694,,,No,,Rod,Cylindrical,Sub-Size,Uniaxial,12,6,,,unnotched,,,,220,625,127.344818107973,6.01454110129307e-07,,,,,,,2789,DOI: https://doi.org/10.1179/msc.1978.12.1.19
48,Stainless Steel,SS316H,H,,,0.052,0.7,1.08,0.028,0.009,11.32,16.86,2.09,0,0,0,67.858,0,0.003,0,0,0,0,0,0,0,0,0,0,0,0,,"20% tensile strain, 0.2 h, 1050°C,",Cold-worked,,1050,0.2,,,,,21.0818195265843,,,No,,Rod,Cylindrical,Sub-Size,Uniaxial,12,6,,,unnotched,,,,220,625,351.049044147372,1.34034615948029e-07,,,,,,,2790,DOI: https://doi.org/10.1179/msc.1978.12.1.19
48,Stainless Steel,SS316H,H,,,0.052,0.7,1.08,0.028,0.009,11.32,16.86,2.09,0,0,0,67.858,0,0.003,0,0,0,0,0,0,0,0,0,0,0,0,,"20% tensile strain, 0.2 h, 1050°C,",Cold-worked,,1050,0.2,,,,,25.4348538595183,,,No,,Rod,Cylindrical,Sub-Size,Uniaxial,12,6,,,unnotched,,,,220,625,426.811115885131,1.52136020315839e-07,,,,,,,2791,DOI: https://doi.org/10.1179/msc.1978.12.1.19
48,Stainless Steel,SS316H,H,,,0.052,0.7,1.08,0.028,0.009,11.32,16.86,2.09,0,0,0,67.858,0,0.003,0,0,0,0,0,0,0,0,0,0,0,0,,"0.75 h, 1050°C,",Thermal Treatment,,1050,0.75,,,,,51.134231127328,,,No,,Rod,Cylindrical,Sub-Size,Uniaxial,12,6,,,unnotched,,,,220,625,359.405502151014,1.70975451159592e-07,,,,,,,2792,DOI: https://doi.org/10.1179/msc.1978.12.1.19
48,Stainless Steel,SS316H,H,,,0.052,0.7,1.08,0.028,0.009,11.32,16.86,2.09,0,0,0,67.858,0,0.003,0,0,0,0,0,0,0,0,0,0,0,0,,"0.75 h, 1150°C,",Thermal Treatment,,1150,0.75,,,,,88.3044107538046,,,No,,Rod,Cylindrical,Sub-Size,Uniaxial,12,6,,,unnotched,,,,220,625,317.69686576581,2.01402638330969e-07,,,,,,,2793,DOI: https://doi.org/10.1179/msc.1978.12.1.19
48,Stainless Steel,SS316H,H,,,0.052,0.7,1.08,0.028,0.009,11.32,16.86,2.09,0,0,0,67.858,0,0.003,0,0,0,0,0,0,0,0,0,0,0,0,,"1.5 h, 1250°C,",Thermal Treatment,,1250,1.5,,,,,173.638734116268,,,No,,Rod,Cylindrical,Sub-Size,Uniaxial,12,6,,,unnotched,,,,220,625,125.165185415759,1.70851996737927e-07,,,,,,,2794,DOI: https://doi.org/10.1179/msc.1978.12.1.19
48,Stainless Steel,SS316H,H,,,0.052,0.7,1.08,0.028,0.009,11.32,16.86,2.09,0,0,0,67.858,0,0.003,0,0,0,0,0,0,0,0,0,0,0,0,,"1 h, 1350°C,",Thermal Treatment,,1350,1,,,,,448.653744079403,,,No,,Rod,Cylindrical,Sub-Size,Uniaxial,12,6,,,unnotched,,,,220,625,25.3403708104655,3.94886646044373e-07,,,,,,,2795,DOI: https://doi.org/10.1179/msc.1978.12.1.19
48,Stainless Steel,SS316H,H,,,0.052,0.7,1.08,0.028,0.009,11.32,16.86,2.09,0,0,0,67.858,0,0.003,0,0,0,0,0,0,0,0,0,0,0,0,,"0.75 h, 1050°C,",Thermal Treatment,,1050,0.75,,,,,51.2270463583074,,,No,,Rod,Cylindrical,Sub-Size,Uniaxial,12,6,,,unnotched,,,,231,625,135.193259730864,5.63547224943385e-07,,,,,,,2796,DOI: https://doi.org/10.1179/msc.1978.12.1.19
48,Stainless Steel,SS316H,H,,,0.052,0.7,1.08,0.028,0.009,11.32,16.86,2.09,0,0,0,67.858,0,0.003,0,0,0,0,0,0,0,0,0,0,0,0,,"0.75 h, 1050°C,",Thermal Treatment,,1050,0.75,,,,,50.2118797694701,,,No,,Rod,Cylindrical,Sub-Size,Uniaxial,12,6,,,unnotched,,,,257,625,59.6131654829119,9.99792354517661e-07,,,,,,,2797,DOI: https://doi.org/10.1179/msc.1978.12.1.19
48,Stainless Steel,SS316H,H,,,0.052,0.7,1.08,0.028,0.009,11.32,16.86,2.09,0,0,0,67.858,0,0.003,0,0,0,0,0,0,0,0,0,0,0,0,,"0.75 h, 1150°C,",Thermal Treatment,,1150,0.75,,,,,88.5805360659684,,,No,,Rod,Cylindrical,Sub-Size,Uniaxial,12,6,,,unnotched,,,,257,625,17.327648407539,3.45988360697966e-06,,,,,,,2798,DOI: https://doi.org/10.1179/msc.1978.12.1.19
48,Stainless Steel,SS316H,H,,,0.052,0.7,1.08,0.028,0.009,11.32,16.86,2.09,0,0,0,67.858,0,0.003,0,0,0,0,0,0,0,0,0,0,0,0,,"1 h, 1350°C,",Thermal Treatment,,1350,1,,,,,450.005365880541,,,No,,Rod,Cylindrical,Sub-Size,Uniaxial,12,6,,,unnotched,,,,257,625,1.66013431105175,1.90434482282225e-05,,,,,,,2799,DOI: https://doi.org/10.1179/msc.1978.12.1.19
48,Stainless Steel,SS316H,H,,,0.052,0.7,1.08,0.028,0.009,11.32,16.86,2.09,0,0,0,67.858,0,0.003,0,0,0,0,0,0,0,0,0,0,0,0,,"0.75 h, 1050°C,",Thermal Treatment,,1050,0.75,,,,,51.3987545356193,,,No,,Rod,Cylindrical,Sub-Size,Uniaxial,12,6,,,unnotched,,,,290,625,22.1508363488565,4.4390278567282e-06,,,,,,,2800,DOI: https://doi.org/10.1179/msc.1978.12.1.19
48,Stainless Steel,SS316H,H,,,0.052,0.7,1.08,0.028,0.009,11.32,16.86,2.09,0,0,0,67.858,0,0.003,0,0,0,0,0,0,0,0,0,0,0,0,,"0.75 h, 1150°C,",Thermal Treatment,,1150,0.75,,,,,88.6176621583601,,,No,,Rod,Cylindrical,Sub-Size,Uniaxial,12,6,,,unnotched,,,,290,625,11.7189244510642,6.65211391632178e-06,,,,,,,2801,DOI: https://doi.org/10.1179/msc.1978.12.1.19
48,Stainless Steel,SS316H,H,,,0.052,0.7,1.08,0.028,0.009,11.32,16.86,2.09,0,0,0,67.858,0,0.003,0,0,0,0,0,0,0,0,0,0,0,0,,"1 h, 1350°C,",Thermal Treatment,,1350,1,,,,,450.643470593524,,,No,,Rod,Cylindrical,Sub-Size,Uniaxial,12,6,,,unnotched,,,,290,625,0.632141297632556,3.37881409992254e-05,,,,,,,2802,DOI: https://doi.org/10.1179/msc.1978.12.1.19
48,Stainless Steel,SS316H,H,,,0.052,0.7,1.08,0.028,0.009,11.32,16.86,2.09,0,0,0,67.858,0,0.003,0,0,0,0,0,0,0,0,0,0,0,0,,"0.75 h, 1050°C,",Thermal Treatment,,1050,0.75,,,,,51.0298139924761,,,No,,Rod,Cylindrical,Sub-Size,Uniaxial,12,6,,,unnotched,,,,330,625,3.41423266772205,2.6e-05,,,,,,,2803,DOI: https://doi.org/10.1179/msc.1978.12.1.19
39,Stainless Steel,SS316H,H,,C,0.05,0.64,1.67,0.02,0.01,12.37,16.5,2.3,0,0,0,66.435,0,0.005,0,0,0,0,0,0,0,0,0,0,0,0,,Annealing,Thermal Treatment,,1343,0.5,Water Quenched,,,,70,,,No,,Rod,Cylindrical,Sub-Size,Uniaxial,40,8,,,unnotched,,,Constant Stress,353,550,278,,22,,,,,,2804,DOI: https://doi.org/10.1016/0921-5093(92)90290-H
39,Stainless Steel,SS316H,H,,C,0.05,0.64,1.67,0.02,0.01,12.37,16.5,2.3,0,0,0,66.435,0,0.005,0,0,0,0,0,0,0,0,0,0,0,0,,Annealing,Thermal Treatment,,1343,0.5,Water Quenched,,,,70,,,No,,Rod,Cylindrical,Sub-Size,Uniaxial,40,8,,,unnotched,,,Constant Stress,353,550,392,,,,,,,,2805,DOI: https://doi.org/10.1016/0921-5093(92)90290-H
39,Stainless Steel,SS316H,H,,C,0.05,0.64,1.67,0.02,0.01,12.37,16.5,2.3,0,0,0,66.435,0,0.005,0,0,0,0,0,0,0,0,0,0,0,0,,Annealing,Thermal Treatment,,1343,0.5,Water Quenched,,,,70,,,No,,Rod,Cylindrical,Sub-Size,Uniaxial,40,8,,,unnotched,,,Constant Stress,333,550,198,8.310000000000001e-09,14,,,,,,2806,DOI: https://doi.org/10.1016/0921-5093(92)90290-H
39,Stainless Steel,SS316H,H,,C,0.05,0.64,1.67,0.02,0.01,12.37,16.5,2.3,0,0,0,66.435,0,0.005,0,0,0,0,0,0,0,0,0,0,0,0,,Annealing,Thermal Treatment,,1343,0.5,Water Quenched,,,,70,,,No,,Rod,Cylindrical,Sub-Size,Uniaxial,40,8,,,unnotched,,,Constant Stress,333,550,218,1.63e-08,,,,,,,2807,DOI: https://doi.org/10.1016/0921-5093(92)90290-H
39,Stainless Steel,SS316H,H,,C,0.05,0.64,1.67,0.02,0.01,12.37,16.5,2.3,0,0,0,66.435,0,0.005,0,0,0,0,0,0,0,0,0,0,0,0,,Annealing,Thermal Treatment,,1343,0.5,Water Quenched,,,,70,,,No,,Rod,Cylindrical,Sub-Size,Uniaxial,40,8,,,unnotched,,,Constant Stress,333,550,129,,19,,,,,,2808,DOI: https://doi.org/10.1016/0921-5093(92)90290-H
39,Stainless Steel,SS316H,H,,C,0.05,0.64,1.67,0.02,0.01,12.37,16.5,2.3,0,0,0,66.435,0,0.005,0,0,0,0,0,0,0,0,0,0,0,0,,Annealing,Thermal Treatment,,1343,0.5,Water Quenched,,,,70,,,No,,Rod,Cylindrical,Sub-Size,Uniaxial,40,8,,,unnotched,,,Constant Stress,314,550,354,2.53e-08,19,,,,,,2809,DOI: https://doi.org/10.1016/0921-5093(92)90290-H
39,Stainless Steel,SS316H,H,,C,0.05,0.64,1.67,0.02,0.01,12.37,16.5,2.3,0,0,0,66.435,0,0.005,0,0,0,0,0,0,0,0,0,0,0,0,,Annealing,Thermal Treatment,,1343,0.5,Water Quenched,,,,70,,,No,,Rod,Cylindrical,Sub-Size,Uniaxial,40,8,,,unnotched,,,Constant Stress,294,550,705,1.52e-08,21,,,,,,2810,DOI: https://doi.org/10.1016/0921-5093(92)90290-H
39,Stainless Steel,SS316H,H,,C,0.05,0.64,1.67,0.02,0.01,12.37,16.5,2.3,0,0,0,66.435,0,0.005,0,0,0,0,0,0,0,0,0,0,0,0,,Annealing,Thermal Treatment,,1343,0.5,Water Quenched,,,,70,,,No,,Rod,Cylindrical,Sub-Size,Uniaxial,40,8,,,unnotched,,,Constant Stress,294,550,813,1.42e-08,21,,,,,,2811,DOI: https://doi.org/10.1016/0921-5093(92)90290-H
39,Stainless Steel,SS316H,H,,C,0.05,0.64,1.67,0.02,0.01,12.37,16.5,2.3,0,0,0,66.435,0,0.005,0,0,0,0,0,0,0,0,0,0,0,0,,Annealing,Thermal Treatment,,1343,0.5,Water Quenched,,,,70,,,No,,Rod,Cylindrical,Sub-Size,Uniaxial,40,8,,,unnotched,,,Constant Stress,294,550,840,1.44e-08,23,,,,,,2812,DOI: https://doi.org/10.1016/0921-5093(92)90290-H
39,Stainless Steel,SS316H,H,,C,0.05,0.64,1.67,0.02,0.01,12.37,16.5,2.3,0,0,0,66.435,0,0.005,0,0,0,0,0,0,0,0,0,0,0,0,,Annealing,Thermal Treatment,,1343,0.5,Water Quenched,,,,70,,,No,,Rod,Cylindrical,Sub-Size,Uniaxial,40,8,,,unnotched,,,Constant Stress,274,550,1920,,19,,,,,,2813,DOI: https://doi.org/10.1016/0921-5093(92)90290-H
39,Stainless Steel,SS316H,H,,C,0.05,0.64,1.67,0.02,0.01,12.37,16.5,2.3,0,0,0,66.435,0,0.005,0,0,0,0,0,0,0,0,0,0,0,0,,Annealing,Thermal Treatment,,1343,0.5,Water Quenched,,,,70,,,No,,Rod,Cylindrical,Sub-Size,Uniaxial,40,8,,,unnotched,,,Constant Stress,245,550,7014,1.42e-09,24,,,,,,2814,DOI: https://doi.org/10.1016/0921-5093(92)90290-H
39,Stainless Steel,SS316H,H,,C,0.05,0.64,1.67,0.02,0.01,12.37,16.5,2.3,0,0,0,66.435,0,0.005,0,0,0,0,0,0,0,0,0,0,0,0,,Annealing,Thermal Treatment,,1343,0.5,Water Quenched,,,,70,,,No,,Rod,Cylindrical,Sub-Size,Uniaxial,40,8,,,unnotched,,,Constant Stress,245,550,8334,4.72e-10,26,,,,,,2815,DOI: https://doi.org/10.1016/0921-5093(92)90290-H
39,Stainless Steel,SS316H,H,,C,0.05,0.64,1.67,0.02,0.01,12.37,16.5,2.3,0,0,0,66.435,0,0.005,0,0,0,0,0,0,0,0,0,0,0,0,,Annealing,Thermal Treatment,,1343,0.5,Water Quenched,,,,70,,,No,,Rod,Cylindrical,Sub-Size,Uniaxial,40,8,,,unnotched,,,Constant Stress,245,550,8324,,28,,,,,,2816,DOI: https://doi.org/10.1016/0921-5093(92)90290-H
39,Stainless Steel,SS316H,H,,C,0.05,0.64,1.67,0.02,0.01,12.37,16.5,2.3,0,0,0,66.435,0,0.005,0,0,0,0,0,0,0,0,0,0,0,0,,Annealing,Thermal Treatment,,1343,0.5,Water Quenched,,,,70,,,No,,Rod,Cylindrical,Sub-Size,Uniaxial,40,8,,,unnotched,,,Constant Stress,216,550,53623,,25,,,,,,2817,DOI: https://doi.org/10.1016/0921-5093(92)90290-H
39,Stainless Steel,SS316H,H,,C,0.05,0.64,1.67,0.02,0.01,12.37,16.5,2.3,0,0,0,66.435,0,0.005,0,0,0,0,0,0,0,0,0,0,0,0,,Annealing,Thermal Treatment,,1343,0.5,Water Quenched,,,,70,,,No,,Rod,Cylindrical,Sub-Size,Uniaxial,40,8,,,unnotched,,,Constant Stress,216,550,52278,1.36e-10,37,,,,,,2818,DOI: https://doi.org/10.1016/0921-5093(92)90290-H
39,Stainless Steel,SS316H,H,,C,0.05,0.64,1.67,0.02,0.01,12.37,16.5,2.3,0,0,0,66.435,0,0.005,0,0,0,0,0,0,0,0,0,0,0,0,,Annealing,Thermal Treatment,,1343,0.5,Water Quenched,,,,70,,,No,,Rod,Cylindrical,Sub-Size,Uniaxial,40,8,,,unnotched,,,Constant Stress,216,550,50772,5e-10,38,,,,,,2819,DOI: https://doi.org/10.1016/0921-5093(92)90290-H
39,Stainless Steel,SS316H,H,,C,0.05,0.64,1.67,0.02,0.01,12.37,16.5,2.3,0,0,0,66.435,0,0.005,0,0,0,0,0,0,0,0,0,0,0,0,,Annealing,Thermal Treatment,,1343,0.5,Water Quenched,,,,70,,,No,,Rod,Cylindrical,Sub-Size,Uniaxial,40,8,,,unnotched,,,Constant Stress,300,600,25,1.25e-06,28,,,,,,2820,DOI: https://doi.org/10.1016/0921-5093(92)90290-H
39,Stainless Steel,SS316H,H,,C,0.05,0.64,1.67,0.02,0.01,12.37,16.5,2.3,0,0,0,66.435,0,0.005,0,0,0,0,0,0,0,0,0,0,0,0,,Annealing,Thermal Treatment,,1343,0.5,Water Quenched,,,,70,,,No,,Rod,Cylindrical,Sub-Size,Uniaxial,40,8,,,unnotched,,,Constant Stress,294,600,21,,36,,,,,,2821,DOI: https://doi.org/10.1016/0921-5093(92)90290-H
39,Stainless Steel,SS316H,H,,C,0.05,0.64,1.67,0.02,0.01,12.37,16.5,2.3,0,0,0,66.435,0,0.005,0,0,0,0,0,0,0,0,0,0,0,0,,Annealing,Thermal Treatment,,1343,0.5,Water Quenched,,,,70,,,No,,Rod,Cylindrical,Sub-Size,Uniaxial,40,8,,,unnotched,,,Constant Stress,294,600,30,1.02e-06,24,,,,,,2822,DOI: https://doi.org/10.1016/0921-5093(92)90290-H
39,Stainless Steel,SS316H,H,,C,0.05,0.64,1.67,0.02,0.01,12.37,16.5,2.3,0,0,0,66.435,0,0.005,0,0,0,0,0,0,0,0,0,0,0,0,,Annealing,Thermal Treatment,,1343,0.5,Water Quenched,,,,70,,,No,,Rod,Cylindrical,Sub-Size,Uniaxial,40,8,,,unnotched,,,Constant Stress,294,600,27,,28,,,,,,2823,DOI: https://doi.org/10.1016/0921-5093(92)90290-H
39,Stainless Steel,SS316H,H,,C,0.05,0.64,1.67,0.02,0.01,12.37,16.5,2.3,0,0,0,66.435,0,0.005,0,0,0,0,0,0,0,0,0,0,0,0,,Annealing,Thermal Treatment,,1343,0.5,Water Quenched,,,,70,,,No,,Rod,Cylindrical,Sub-Size,Uniaxial,40,8,,,unnotched,,,Constant Stress,274,600,92,,19,,,,,,2824,DOI: https://doi.org/10.1016/0921-5093(92)90290-H
39,Stainless Steel,SS316H,H,,C,0.05,0.64,1.67,0.02,0.01,12.37,16.5,2.3,0,0,0,66.435,0,0.005,0,0,0,0,0,0,0,0,0,0,0,0,,Annealing,Thermal Treatment,,1343,0.5,Water Quenched,,,,70,,,No,,Rod,Cylindrical,Sub-Size,Uniaxial,40,8,,,unnotched,,,Constant Stress,245,600,404,6.39e-08,21,,,,,,2825,DOI: https://doi.org/10.1016/0921-5093(92)90290-H
39,Stainless Steel,SS316H,H,,C,0.05,0.64,1.67,0.02,0.01,12.37,16.5,2.3,0,0,0,66.435,0,0.005,0,0,0,0,0,0,0,0,0,0,0,0,,Annealing,Thermal Treatment,,1343,0.5,Water Quenched,,,,70,,,No,,Rod,Cylindrical,Sub-Size,Uniaxial,40,8,,,unnotched,,,Constant Stress,216,600,1335,2.53e-08,30,,,,,,2826,DOI: https://doi.org/10.1016/0921-5093(92)90290-H
39,Stainless Steel,SS316H,H,,C,0.05,0.64,1.67,0.02,0.01,12.37,16.5,2.3,0,0,0,66.435,0,0.005,0,0,0,0,0,0,0,0,0,0,0,0,,Annealing,Thermal Treatment,,1343,0.5,Water Quenched,,,,70,,,No,,Rod,Cylindrical,Sub-Size,Uniaxial,40,8,,,unnotched,,,Constant Stress,216,600,1291,,25,,,,,,2827,DOI: https://doi.org/10.1016/0921-5093(92)90290-H
39,Stainless Steel,SS316H,H,,C,0.05,0.64,1.67,0.02,0.01,12.37,16.5,2.3,0,0,0,66.435,0,0.005,0,0,0,0,0,0,0,0,0,0,0,0,,Annealing,Thermal Treatment,,1343,0.5,Water Quenched,,,,70,,,No,,Rod,Cylindrical,Sub-Size,Uniaxial,40,8,,,unnotched,,,Constant Stress,216,600,2098,1.64e-08,34,,,,,,2828,DOI: https://doi.org/10.1016/0921-5093(92)90290-H
39,Stainless Steel,SS316H,H,,C,0.05,0.64,1.67,0.02,0.01,12.37,16.5,2.3,0,0,0,66.435,0,0.005,0,0,0,0,0,0,0,0,0,0,0,0,,Annealing,Thermal Treatment,,1343,0.5,Water Quenched,,,,70,,,No,,Rod,Cylindrical,Sub-Size,Uniaxial,40,8,,,unnotched,,,Constant Stress,196,600,2200,2.71e-08,73,,,,,,2829,DOI: https://doi.org/10.1016/0921-5093(92)90290-H
39,Stainless Steel,SS316H,H,,C,0.05,0.64,1.67,0.02,0.01,12.37,16.5,2.3,0,0,0,66.435,0,0.005,0,0,0,0,0,0,0,0,0,0,0,0,,Annealing,Thermal Treatment,,1343,0.5,Water Quenched,,,,70,,,No,,Rod,Cylindrical,Sub-Size,Uniaxial,40,8,,,unnotched,,,Constant Stress,196,600,2436,1.79e-08,68,,,,,,2830,DOI: https://doi.org/10.1016/0921-5093(92)90290-H
39,Stainless Steel,SS316H,H,,C,0.05,0.64,1.67,0.02,0.01,12.37,16.5,2.3,0,0,0,66.435,0,0.005,0,0,0,0,0,0,0,0,0,0,0,0,,Annealing,Thermal Treatment,,1343,0.5,Water Quenched,,,,70,,,No,,Rod,Cylindrical,Sub-Size,Uniaxial,40,8,,,unnotched,,,Constant Stress,196,600,3398,,52,,,,,,2831,DOI: https://doi.org/10.1016/0921-5093(92)90290-H
39,Stainless Steel,SS316H,H,,C,0.05,0.64,1.67,0.02,0.01,12.37,16.5,2.3,0,0,0,66.435,0,0.005,0,0,0,0,0,0,0,0,0,0,0,0,,Annealing,Thermal Treatment,,1343,0.5,Water Quenched,,,,70,,,No,,Rod,Cylindrical,Sub-Size,Uniaxial,40,8,,,unnotched,,,Constant Stress,176,600,,2.34e-09,,,,,,,2832,DOI: https://doi.org/10.1016/0921-5093(92)90290-H
39,Stainless Steel,SS316H,H,,C,0.05,0.64,1.67,0.02,0.01,12.37,16.5,2.3,0,0,0,66.435,0,0.005,0,0,0,0,0,0,0,0,0,0,0,0,,Annealing,Thermal Treatment,,1343,0.5,Water Quenched,,,,70,,,No,,Rod,Cylindrical,Sub-Size,Uniaxial,40,8,,,unnotched,,,Constant Stress,176,600,9753,2.19e-09,55,,,,,,2833,DOI: https://doi.org/10.1016/0921-5093(92)90290-H
39,Stainless Steel,SS316H,H,,C,0.05,0.64,1.67,0.02,0.01,12.37,16.5,2.3,0,0,0,66.435,0,0.005,0,0,0,0,0,0,0,0,0,0,0,0,,Annealing,Thermal Treatment,,1343,0.5,Water Quenched,,,,70,,,No,,Rod,Cylindrical,Sub-Size,Uniaxial,40,8,,,unnotched,,,Constant Stress,176,600,11029,2.16e-09,48,,,,,,2834,DOI: https://doi.org/10.1016/0921-5093(92)90290-H
39,Stainless Steel,SS316H,H,,C,0.05,0.64,1.67,0.02,0.01,12.37,16.5,2.3,0,0,0,66.435,0,0.005,0,0,0,0,0,0,0,0,0,0,0,0,,Annealing,Thermal Treatment,,1343,0.5,Water Quenched,,,,70,,,No,,Rod,Cylindrical,Sub-Size,Uniaxial,40,8,,,unnotched,,,Constant Stress,176,600,9049,3.22e-09,52,,,,,,2835,DOI: https://doi.org/10.1016/0921-5093(92)90290-H
39,Stainless Steel,SS316H,H,,C,0.05,0.64,1.67,0.02,0.01,12.37,16.5,2.3,0,0,0,66.435,0,0.005,0,0,0,0,0,0,0,0,0,0,0,0,,Annealing,Thermal Treatment,,1343,0.5,Water Quenched,,,,70,,,No,,Rod,Cylindrical,Sub-Size,Uniaxial,40,8,,,unnotched,,,Constant Stress,157,600,18290,1.03e-09,54,,,,,,2836,DOI: https://doi.org/10.1016/0921-5093(92)90290-H
39,Stainless Steel,SS316H,H,,C,0.05,0.64,1.67,0.02,0.01,12.37,16.5,2.3,0,0,0,66.435,0,0.005,0,0,0,0,0,0,0,0,0,0,0,0,,Annealing,Thermal Treatment,,1343,0.5,Water Quenched,,,,70,,,No,,Rod,Cylindrical,Sub-Size,Uniaxial,40,8,,,unnotched,,,Constant Stress,157,600,22140,,39,,,,,,2837,DOI: https://doi.org/10.1016/0921-5093(92)90290-H
39,Stainless Steel,SS316H,H,,C,0.05,0.64,1.67,0.02,0.01,12.37,16.5,2.3,0,0,0,66.435,0,0.005,0,0,0,0,0,0,0,0,0,0,0,0,,Annealing,Thermal Treatment,,1343,0.5,Water Quenched,,,,70,,,No,,Rod,Cylindrical,Sub-Size,Uniaxial,40,8,,,unnotched,,,Constant Stress,157,600,23904,1.11e-09,35,,,,,,2838,DOI: https://doi.org/10.1016/0921-5093(92)90290-H
39,Stainless Steel,SS316H,H,,C,0.05,0.64,1.67,0.02,0.01,12.37,16.5,2.3,0,0,0,66.435,0,0.005,0,0,0,0,0,0,0,0,0,0,0,0,,Annealing,Thermal Treatment,,1343,0.5,Water Quenched,,,,70,,,No,,Rod,Cylindrical,Sub-Size,Uniaxial,40,8,,,unnotched,,,Constant Stress,216,650,43,,29,,,,,,2839,DOI: https://doi.org/10.1016/0921-5093(92)90290-H
39,Stainless Steel,SS316H,H,,C,0.05,0.64,1.67,0.02,0.01,12.37,16.5,2.3,0,0,0,66.435,0,0.005,0,0,0,0,0,0,0,0,0,0,0,0,,Annealing,Thermal Treatment,,1343,0.5,Water Quenched,,,,70,,,No,,Rod,Cylindrical,Sub-Size,Uniaxial,40,8,,,unnotched,,,Constant Stress,216,650,30,1.47e-06,27,,,,,,2840,DOI: https://doi.org/10.1016/0921-5093(92)90290-H
39,Stainless Steel,SS316H,H,,C,0.05,0.64,1.67,0.02,0.01,12.37,16.5,2.3,0,0,0,66.435,0,0.005,0,0,0,0,0,0,0,0,0,0,0,0,,Annealing,Thermal Treatment,,1343,0.5,Water Quenched,,,,70,,,No,,Rod,Cylindrical,Sub-Size,Uniaxial,40,8,,,unnotched,,,Constant Stress,196,650,142,3.36e-07,41,,,,,,2841,DOI: https://doi.org/10.1016/0921-5093(92)90290-H
39,Stainless Steel,SS316H,H,,C,0.05,0.64,1.67,0.02,0.01,12.37,16.5,2.3,0,0,0,66.435,0,0.005,0,0,0,0,0,0,0,0,0,0,0,0,,Annealing,Thermal Treatment,,1343,0.5,Water Quenched,,,,70,,,No,,Rod,Cylindrical,Sub-Size,Uniaxial,40,8,,,unnotched,,,Constant Stress,176,650,433,1.15e-07,55,,,,,,2842,DOI: https://doi.org/10.1016/0921-5093(92)90290-H
39,Stainless Steel,SS316H,H,,C,0.05,0.64,1.67,0.02,0.01,12.37,16.5,2.3,0,0,0,66.435,0,0.005,0,0,0,0,0,0,0,0,0,0,0,0,,Annealing,Thermal Treatment,,1343,0.5,Water Quenched,,,,70,,,No,,Rod,Cylindrical,Sub-Size,Uniaxial,40,8,,,unnotched,,,Constant Stress,176,650,400,1.25e-07,54,,,,,,2843,DOI: https://doi.org/10.1016/0921-5093(92)90290-H
39,Stainless Steel,SS316H,H,,C,0.05,0.64,1.67,0.02,0.01,12.37,16.5,2.3,0,0,0,66.435,0,0.005,0,0,0,0,0,0,0,0,0,0,0,0,,Annealing,Thermal Treatment,,1343,0.5,Water Quenched,,,,70,,,No,,Rod,Cylindrical,Sub-Size,Uniaxial,40,8,,,unnotched,,,Constant Stress,147,650,963,2.67e-08,74,,,,,,2844,DOI: https://doi.org/10.1016/0921-5093(92)90290-H
39,Stainless Steel,SS316H,H,,C,0.05,0.64,1.67,0.02,0.01,12.37,16.5,2.3,0,0,0,66.435,0,0.005,0,0,0,0,0,0,0,0,0,0,0,0,,Annealing,Thermal Treatment,,1343,0.5,Water Quenched,,,,70,,,No,,Rod,Cylindrical,Sub-Size,Uniaxial,40,8,,,unnotched,,,Constant Stress,147,650,779,3.5e-08,70,,,,,,2845,DOI: https://doi.org/10.1016/0921-5093(92)90290-H
39,Stainless Steel,SS316H,H,,C,0.05,0.64,1.67,0.02,0.01,12.37,16.5,2.3,0,0,0,66.435,0,0.005,0,0,0,0,0,0,0,0,0,0,0,0,,Annealing,Thermal Treatment,,1343,0.5,Water Quenched,,,,70,,,No,,Rod,Cylindrical,Sub-Size,Uniaxial,40,8,,,unnotched,,,Constant Stress,147,650,796,4.39e-08,,,,,,,2846,DOI: https://doi.org/10.1016/0921-5093(92)90290-H
39,Stainless Steel,SS316H,H,,C,0.05,0.64,1.67,0.02,0.01,12.37,16.5,2.3,0,0,0,66.435,0,0.005,0,0,0,0,0,0,0,0,0,0,0,0,,Annealing,Thermal Treatment,,1343,0.5,Water Quenched,,,,70,,,No,,Rod,Cylindrical,Sub-Size,Uniaxial,40,8,,,unnotched,,,Constant Stress,147,650,798,,68,,,,,,2847,DOI: https://doi.org/10.1016/0921-5093(92)90290-H
39,Stainless Steel,SS316H,H,,C,0.05,0.64,1.67,0.02,0.01,12.37,16.5,2.3,0,0,0,66.435,0,0.005,0,0,0,0,0,0,0,0,0,0,0,0,,Annealing,Thermal Treatment,,1343,0.5,Water Quenched,,,,70,,,No,,Rod,Cylindrical,Sub-Size,Uniaxial,40,8,,,unnotched,,,Constant Stress,118,650,4354,1.11e-09,61,,,,,,2848,DOI: https://doi.org/10.1016/0921-5093(92)90290-H
39,Stainless Steel,SS316H,H,,C,0.05,0.64,1.67,0.02,0.01,12.37,16.5,2.3,0,0,0,66.435,0,0.005,0,0,0,0,0,0,0,0,0,0,0,0,,Annealing,Thermal Treatment,,1343,0.5,Water Quenched,,,,70,,,No,,Rod,Cylindrical,Sub-Size,Uniaxial,40,8,,,unnotched,,,Constant Stress,118,650,5166,6.94e-09,46,,,,,,2849,DOI: https://doi.org/10.1016/0921-5093(92)90290-H
49,Zircaloy,Zr-2,,,,0.013,0.0091,0,0,0,0.07,0.1,0,0.0029,0.0032,0.0029,0.19,0,0,0,0,0,0,98.25,0,0,1.26,0,0.13,0,0,,Forging,Hot-worked,,780,0.5,,,,,8,,,No,,Rod,Cylindrical,Sub-Size,Uniaxial,25.4,5.08,,,unnotched,,,Constant Stress,52,300,7474,5e-05,131,71.1,,,,,2850,DOI: https://doi.org/10.1016/j.jnucmat.2006.02.093
49,Zircaloy,Zr-2,,,,0.013,0.0091,0,0,0,0.07,0.1,0,0.0029,0.0032,0.0029,0.19,0,0,0,0,0,0,98.25,0,0,1.26,0,0.13,0,0,,Forging,Hot-worked,,780,0.5,,,,,8,,,No,,Rod,Cylindrical,Sub-Size,Uniaxial,25.4,5.08,,,unnotched,,,Constant Stress,52,350,6870,5e-05,135,74,,,,,2851,DOI: https://doi.org/10.1016/j.jnucmat.2006.02.093
50,Zircaloy,Zr-3,,,,0,0,0,0,0,0,0,1.05,0,0,0,0,1.1,0,0,0,0,0,94.67,0,0,3.18,0,0,0,0,,1000C + water quenched + aged at 550C for 1 hour,Thermal Treatment,1000,550,1,,,,,,,,No,,Rod,Cylindrical,Sub-Size,Uniaxial,19,3.5,,,unnotched,,,Constant Stress,482.1600000000001,450,190,0.00024,,12,,,,,2852,DOI: https://doi.org/10.1179/cmq.1972.11.1.273
50,Zircaloy,Zr-3,,,,0,0,0,0,0,0,0,1.05,0,0,0,0,1.1,0,0,0,0,0,94.67,0,0,3.18,0,0,0,0,,1000C + water quenched + aged at 550C for 8 hours,Thermal Treatment,1000,550,8,,,,,,,,No,,Rod,Cylindrical,Sub-Size,Uniaxial,19,3.5,,,unnotched,,,Constant Stress,482.1600000000001,450,217,0.00017,,25,,,,,2853,DOI: https://doi.org/10.1179/cmq.1972.11.1.273
50,Zircaloy,Zr-3,,,,0,0,0,0,0,0,0,1.05,0,0,0,0,1.1,0,0,0,0,0,94.67,0,0,3.18,0,0,0,0,,1000C + water quenched + aged at 550C for 20 hours,Thermal Treatment,1000,550,20,,,,,,,,No,,Rod,Cylindrical,Sub-Size,Uniaxial,19,3.5,,,unnotched,,,Constant Stress,482.1600000000001,450,105,0.00037,,35,,,,,2854,DOI: https://doi.org/10.1179/cmq.1972.11.1.273
50,Zircaloy,Zr-3,,,,0,0,0,0,0,0,0,1.05,0,0,0,0,1.1,0,0,0,0,0,94.67,0,0,3.18,0,0,0,0,,1000C + water quenched + aged at 550C for 100 hours,Thermal Treatment,1000,550,100,,,,,,,,No,,Rod,Cylindrical,Sub-Size,Uniaxial,19,3.5,,,unnotched,,,Constant Stress,482.1600000000001,450,1.6,,,48,,,,,2855,DOI: https://doi.org/10.1179/cmq.1972.11.1.273
50,Zircaloy,Zr-3,,,,0,0,0,0,0,0,0,1.05,0,0,0,0,1.1,0,0,0,0,0,94.67,0,0,3.18,0,0,0,0,,1000C + water quenched + aged at 550C for 200 hours,Thermal Treatment,1000,550,200,,,,,,,,No,,Rod,Cylindrical,Sub-Size,Uniaxial,19,3.5,,,unnotched,,,Constant Stress,482.1600000000001,450,1.8,,,48,,,,,2856,DOI: https://doi.org/10.1179/cmq.1972.11.1.273
50,Zircaloy,Zr-3,,,,0,0,0,0,0,0,0,1.05,0,0,0,0,1.1,0,0,0,0,0,94.67,0,0,3.18,0,0,0,0,,Hot rolled from 800C + 550C for 1 h,Hot-worked,,550,1,,,,,,,,No,,Rod,Cylindrical,Sub-Size,Uniaxial,19,3.5,,,unnotched,,,Constant Stress,413.5600000000001,450,2.6,,,42,,,,,2857,DOI: https://doi.org/10.1179/cmq.1972.11.1.273
50,Zircaloy,Zr-3,,,,0,0,0,0,0,0,0,1.05,0,0,0,0,1.1,0,0,0,0,0,94.67,0,0,3.18,0,0,0,0,,Hot rolled from 800C  + 550C for 8 h,Hot-worked,,550,8,,,,,,,,No,,Rod,Cylindrical,Sub-Size,Uniaxial,19,3.5,,,unnotched,,,Constant Stress,344.96,450,47,0.0014,,42,,,,,2858,DOI: https://doi.org/10.1179/cmq.1972.11.1.273
50,Zircaloy,Zr-3,,,,0,0,0,0,0,0,0,1.05,0,0,0,0,1.1,0,0,0,0,0,94.67,0,0,3.18,0,0,0,0,,Hot rolled from 850C,Hot-worked,,,,,,,,,,,No,,Rod,Cylindrical,Sub-Size,Uniaxial,19,3.5,,,unnotched,,,Constant Stress,413.5600000000001,450,80,0.00055,,41,,,,,2859,DOI: https://doi.org/10.1179/cmq.1972.11.1.273
50,Zircaloy,Zr-3,,,,0,0,0,0,0,0,0,1.05,0,0,0,0,1.1,0,0,0,0,0,94.67,0,0,3.18,0,0,0,0,,Hot rolled from 850C + 550C for 1 h,Hot-worked,,550,1,,,,,,,,No,,Rod,Cylindrical,Sub-Size,Uniaxial,19,3.5,,,unnotched,,,Constant Stress,413.5600000000001,450,7.1,,,42,,,,,2860,DOI: https://doi.org/10.1179/cmq.1972.11.1.273
50,Zircaloy,Zr-3,,,,0,0,0,0,0,0,0,1.05,0,0,0,0,1.1,0,0,0,0,0,94.67,0,0,3.18,0,0,0,0,,Hot rolled from 850C + 550C for 8 h,Hot-worked,,550,8,,,,,,,,No,,Rod,Cylindrical,Sub-Size,Uniaxial,19,3.5,,,unnotched,,,Constant Stress,344.96,450,181,0.0004,,69,,,,,2861,DOI: https://doi.org/10.1179/cmq.1972.11.1.273
50,Zircaloy,Zr-3,,,,0,0,0,0,0,0,0,1.05,0,0,0,0,1.1,0,0,0,0,0,94.67,0,0,3.18,0,0,0,0,,Hot rolled from 900C,Hot-worked,,,,,,,,,,,No,,Rod,Cylindrical,Sub-Size,Uniaxial,19,3.5,,,unnotched,,,Constant Stress,413.5600000000001,450,385,0.00011,,62,,,,,2862,DOI: https://doi.org/10.1179/cmq.1972.11.1.273
50,Zircaloy,Zr-3,,,,0,0,0,0,0,0,0,1.05,0,0,0,0,1.1,0,0,0,0,0,94.67,0,0,3.18,0,0,0,0,,Hot rolled from 900C + 550C for 1 h,Hot-worked,,550,1,,,,,,,,No,,Rod,Cylindrical,Sub-Size,Uniaxial,19,3.5,,,unnotched,,,Constant Stress,413.5600000000001,450,89,0.00066,,66,,,,,2863,DOI: https://doi.org/10.1179/cmq.1972.11.1.273
50,Zircaloy,Zr-3,,,,0,0,0,0,0,0,0,1.05,0,0,0,0,1.1,0,0,0,0,0,94.67,0,0,3.18,0,0,0,0,,Hot rolled from 900C + 550C for 8 h,Hot-worked,,550,8,,,,,,,,No,,Rod,Cylindrical,Sub-Size,Uniaxial,19,3.5,,,unnotched,,,Constant Stress,413.5600000000001,450,45,0.0012,,,,,,,2864,DOI: https://doi.org/10.1179/cmq.1972.11.1.273
50,Zircaloy,Zr-3,,,,0,0,0,0,0,0,0,1.05,0,0,0,0,1.1,0,0,0,0,0,94.67,0,0,3.18,0,0,0,0,,Hot rolled from 900C + 550C for 8 h,Hot-worked,,550,8,,,,,,,,No,,Rod,Cylindrical,Sub-Size,Uniaxial,19,3.5,,,unnotched,,,Constant Stress,344.96,450,181,0.0004,,69,,,,,2865,DOI: https://doi.org/10.1179/cmq.1972.11.1.273
50,Zircaloy,Zr-3,,,,0,0,0,0,0,0,0,1.05,0,0,0,0,1.1,0,0,0,0,0,94.67,0,0,3.18,0,0,0,0,,Hot rolled from 900C + 550C for 200 h,Hot-worked,,550,200,,,,,,,,No,,Rod,Cylindrical,Sub-Size,Uniaxial,19,3.5,,,unnotched,,,Constant Stress,344.96,450,20,0.0032,,53,,,,,2866,DOI: https://doi.org/10.1179/cmq.1972.11.1.273
50,Zircaloy,Zr-3,,,,0,0,0,0,0,0,0,1.05,0,0,0,0,1.1,0,0,0,0,0,94.67,0,0,3.18,0,0,0,0,,Hot rolled from 950C,Hot-worked,,,,,,,,,,,No,,Rod,Cylindrical,Sub-Size,Uniaxial,19,3.5,,,unnotched,,,Constant Stress,413.5600000000001,450,11.2,,,42,,,,,2867,DOI: https://doi.org/10.1179/cmq.1972.11.1.273
50,Zircaloy,Zr-3,,,,0,0,0,0,0,0,0,1.05,0,0,0,0,1.1,0,0,0,0,0,94.67,0,0,3.18,0,0,0,0,,Hot rolled from 950C + 550C for 1 h,Hot-worked,,550,1,,,,,,,,No,,Rod,Cylindrical,Sub-Size,Uniaxial,19,3.5,,,unnotched,,,Constant Stress,344.96,450,381,0.00014,,64,,,,,2868,DOI: https://doi.org/10.1179/cmq.1972.11.1.273
50,Zircaloy,Zr-3,,,,0,0,0,0,0,0,0,1.05,0,0,0,0,1.1,0,0,0,0,0,94.67,0,0,3.18,0,0,0,0,,Hot rolled from 950C + 550C for 8 h,Hot-worked,,550,8,,,,,,,,No,,Rod,Cylindrical,Sub-Size,Uniaxial,19,3.5,,,unnotched,,,Constant Stress,344.96,450,56,0.00071,,62,,,,,2869,DOI: https://doi.org/10.1179/cmq.1972.11.1.273
50,Zircaloy,Zr-3,,,,0,0,0,0,0,0,0,1.05,0,0,0,0,1.1,0,0,0,0,0,94.67,0,0,3.18,0,0,0,0,,Hot rolled from 1000C,Hot-worked,,,,,,,,,,,No,,Rod,Cylindrical,Sub-Size,Uniaxial,19,3.5,,,unnotched,,,Constant Stress,413.5600000000001,450,14.7,,,,,,,,2870,DOI: https://doi.org/10.1179/cmq.1972.11.1.273
50,Zircaloy,Zr-3,,,,0,0,0,0,0,0,0,1.05,0,0,0,0,1.1,0,0,0,0,0,94.67,0,0,3.18,0,0,0,0,,Hot rolled from 1000C + 550C for 8 h,Hot-worked,,550,8,,,,,,,,No,,Rod,Cylindrical,Sub-Size,Uniaxial,19,3.5,,,unnotched,,,Constant Stress,413.5600000000001,450,3,,,25,,,,,2871,DOI: https://doi.org/10.1179/cmq.1972.11.1.273
50,Zircaloy,Zr-3,,,,0,0,0,0,0,0,0,1.05,0,0,0,0,1.1,0,0,0,0,0,94.67,0,0,3.18,0,0,0,0,,Hot rolled from 1000C + 550C for 8 h,Hot-worked,,550,8,,,,,,,,No,,Rod,Cylindrical,Sub-Size,Uniaxial,19,3.5,,,unnotched,,,Constant Stress,344.96,450,82,0.0013,,70,,,,,2872,DOI: https://doi.org/10.1179/cmq.1972.11.1.273
51,Ferritic-Martensitic Steel,CPJ-8A,CPJ-8A,0,CPJ-8A,0.15,0.1,0.42,0,0,0.28,10.64,0.5,0,0.0341,0,0,0.06,0.0089,0.033,0.21,0,0,0,0,0.51,0,2.93,0,0.27,0,Vacuum Induction Melting (VIM) + Wrought,Normalize 1150°C/30min AC + Temper 700°C/1h AC,Heat Treatment,1150,700,1,Air Cooling,0,Tempered Martensite,0,0,0,0,No,0,Round Bar,0,Standard,Uniaxial Constant Load,25.4,0,0,6.25,unnotched,0,0,Uniaxial Creep Rupture Test (ASTM E139),206.84,650,641,0,21,80,0,0,No,0,CPJ-8A,DOI: https://doi.org/10.1007/s11665-023-08566-1
51,Ferritic-Martensitic Steel,CPJ-9,CPJ-9,0,CPJ-9,0.14,0.08,0.4,0,0,0.27,10.63,0.51,0,0.02,0,0,0.06,0.0087,0.031,0.2,0,0,0,0,0.52,0,2.94,0,0.003,0,Vacuum Induction Melting (VIM) + Wrought,Normalize 1150°C/30min AC + Temper 700°C/1h AC,Heat Treatment,1150,700,1,Air Cooling,0,Tempered Martensite,0,0,0,0,No,0,Round Bar,0,Standard,Uniaxial Constant Load,25.4,0,0,6.25,unnotched,0,0,Uniaxial Creep Rupture Test (ASTM E139),206.84,650,235,0,17.2,49,0,0,No,0,CPJ-9,DOI: https://doi.org/10.1007/s11665-023-08566-1
51,Ferritic-Martensitic Steel,CPJ-11,CPJ-11,0,CPJ-11,0.15,0.1,0.41,0,0,0.23,10.18,1.35,0,0.0215,0,0,0.05,0.0097,0.042,0.21,0,0,0,0,0.6,0,1.59,0,0,0,Vacuum Induction Melting (VIM) + Wrought,Normalize 1150°C/30min AC + Temper 700°C/1h AC,Heat Treatment,1150,700,1,Air Cooling,0,Tempered Martensite,0,0,0,0,No,0,Round Bar,0,Standard,Uniaxial Constant Load,25.4,0,0,6.25,unnotched,0,0,Uniaxial Creep Rupture Test (ASTM E139),206.84,650,241,0,21.1,74,0,0,No,Hf(0.16 wt%) substituted for Ta,CPJ-11,DOI: https://doi.org/10.1007/s11665-023-08566-1
51,Ferritic-Martensitic Steel,CPJ-13,CPJ-13,0,CPJ-13,0.15,0.1,0.45,0,0,0.27,10.53,0.53,0,0.0328,0,0,0.06,0.0088,0.037,0.24,0,0,0,0,0.51,0,6.16,0,0.26,0,Vacuum Induction Melting (VIM) + Wrought,Normalize 1150°C/30min AC + Temper 700°C/1h AC,Heat Treatment,1150,700,1,Air Cooling,0,Tempered Martensite,0,0,0,0,No,0,Round Bar,0,Standard,Uniaxial Constant Load,25.4,0,0,6.25,unnotched,0,0,Uniaxial Creep Rupture Test (ASTM E139),206.84,650,240,0,27.6,75,0,0,No,0,CPJ-13,DOI: https://doi.org/10.1007/s11665-023-08566-1
51,Ferritic-Martensitic Steel,CPJ-6,CPJ-6,0,CPJ-6,0.18,0.26,0.51,0,0,0.08,10.11,0.01,0,0.02,0,0,0.054,0.01,0.003,0.21,0,0,0,0,0.037,0,2.93,0,0.145,0,Vacuum Induction Melting (VIM) + Wrought,Normalize 1150°C/30min AC + Temper 700°C/1h AC,Heat Treatment,1150,700,1,Air Cooling,0,Tempered Martensite,0,0,0,0,No,0,Round Bar,0,Standard,Uniaxial Constant Load,25.4,0,0,6.25,unnotched,0,0,Uniaxial Creep Rupture Test (ASTM E139),172.37,650,269,0,4.1,12,0,0,No,0,CPJ-6,DOI: https://doi.org/10.1007/s11665-023-08566-1
51,Ferritic-Martensitic Steel,CPJ-8A,CPJ-8A,0,CPJ-8A,0.15,0.1,0.42,0,0,0.28,10.64,0.5,0,0.0341,0,0,0.06,0.0089,0.033,0.21,0,0,0,0,0.51,0,2.93,0,0.27,0,Vacuum Induction Melting (VIM) + Wrought,Normalize 1150°C/30min AC + Temper 700°C/1h AC,Heat Treatment,1150,700,1,Air Cooling,0,Tempered Martensite,0,0,0,0,No,0,Round Bar,0,Standard,Uniaxial Constant Load,25.4,0,0,6.25,unnotched,0,0,Uniaxial Creep Rupture Test (ASTM E139),172.37,650,1276,0,48.6,88,0,0,No,0,CPJ-8A,DOI: https://doi.org/10.1007/s11665-023-08566-1
51,Ferritic-Martensitic Steel,CPJ-9,CPJ-9,0,CPJ-9,0.14,0.08,0.4,0,0,0.27,10.63,0.51,0,0.02,0,0,0.06,0.0087,0.031,0.2,0,0,0,0,0.52,0,2.94,0,0.003,0,Vacuum Induction Melting (VIM) + Wrought,Normalize 1150°C/30min AC + Temper 700°C/1h AC,Heat Treatment,1150,700,1,Air Cooling,0,Tempered Martensite,0,0,0,0,No,0,Round Bar,0,Standard,Uniaxial Constant Load,25.4,0,0,6.25,unnotched,0,0,Uniaxial Creep Rupture Test (ASTM E139),172.37,650,1170,0,5,20,0,0,No,0,CPJ-9,DOI: https://doi.org/10.1007/s11665-023-08566-1
51,Ferritic-Martensitic Steel,CPJ-11,CPJ-11,0,CPJ-11,0.15,0.1,0.41,0,0,0.23,10.18,1.35,0,0.0215,0,0,0.05,0.0097,0.042,0.21,0,0,0,0,0.6,0,1.59,0,0,0,Vacuum Induction Melting (VIM) + Wrought,Normalize 1150°C/30min AC + Temper 700°C/1h AC,Heat Treatment,1150,700,1,Air Cooling,0,Tempered Martensite,0,0,0,0,No,0,Round Bar,0,Standard,Uniaxial Constant Load,25.4,0,0,6.25,unnotched,0,0,Uniaxial Creep Rupture Test (ASTM E139),172.37,650,1181,0,17.3,74,0,0,No,Hf(0.16 wt%) substituted for Ta,CPJ-11,DOI: https://doi.org/10.1007/s11665-023-08566-1
51,Ferritic-Martensitic Steel,CPJ-12,CPJ-12,0,CPJ-12,0.15,0.1,0.42,0,0,0.23,10.62,0.54,0,0.0296,0,0,0.05,0.0097,0.043,0.19,0,0,0,0,0.48,0,4.67,0,0.18,0,Vacuum Induction Melting (VIM) + Wrought,Normalize 1150°C/30min AC + Temper 700°C/1h AC,Heat Treatment,1150,700,1,Air Cooling,0,Tempered Martensite,0,0,0,0,No,0,Round Bar,0,Standard,Uniaxial Constant Load,25.4,0,0,6.25,unnotched,0,0,Uniaxial Creep Rupture Test (ASTM E139),172.37,650,649,0,24.8,79,0,0,No,0,CPJ-12,DOI: https://doi.org/10.1007/s11665-023-08566-1
51,Ferritic-Martensitic Steel,CPJ-13,CPJ-13,0,CPJ-13,0.15,0.1,0.45,0,0,0.27,10.53,0.53,0,0.0328,0,0,0.06,0.0088,0.037,0.24,0,0,0,0,0.51,0,6.16,0,0.26,0,Vacuum Induction Melting (VIM) + Wrought,Normalize 1150°C/30min AC + Temper 700°C/1h AC,Heat Treatment,1150,700,1,Air Cooling,0,Tempered Martensite,0,0,0,0,No,0,Round Bar,0,Standard,Uniaxial Constant Load,25.4,0,0,6.25,unnotched,0,0,Uniaxial Creep Rupture Test (ASTM E139),172.37,650,393,0,29.5,82,0,0,No,0,CPJ-13,DOI: https://doi.org/10.1007/s11665-023-08566-1
51,Ferritic-Martensitic Steel,CPJ-14,CPJ-14,0,CPJ-14,0.15,0.1,0.44,0,0,0.26,10.74,0.52,0,0.0379,0,0,0.05,0.0095,0.037,0.2,0,0,0,0,0.5,0,8.23,0,0.19,0,Vacuum Induction Melting (VIM) + Wrought,Normalize 1150°C/30min AC + Temper 700°C/1h AC,Heat Treatment,1150,700,1,Air Cooling,0,Tempered Martensite,0,0,0,0,No,0,Round Bar,0,Standard,Uniaxial Constant Load,25.4,0,0,6.25,unnotched,0,0,Uniaxial Creep Rupture Test (ASTM E139),172.37,650,235,0,28.6,81,0,0,No,0,CPJ-14,DOI: https://doi.org/10.1007/s11665-023-08566-1
51,Ferritic-Martensitic Steel,CPJ-15,CPJ-15,0,CPJ-15,0.15,0.08,0.41,0,0,0.26,9.88,1.26,0,0.0244,0,0,0.06,0.0083,0.002,0.21,0,0,0,0,0.48,0,0.01,0,0.27,0,Vacuum Induction Melting (VIM) + Wrought,Normalize 1150°C/30min AC + Temper 700°C/1h AC,Heat Treatment,1150,700,1,Air Cooling,0,Tempered Martensite,0,0,0,0,No,0,Round Bar,0,Standard,Uniaxial Constant Load,25.4,0,0,6.25,unnotched,0,0,Uniaxial Creep Rupture Test (ASTM E139),172.37,650,1310,0,29.5,85,0,0,No,Co-free variant of CPJ-7,CPJ-15,DOI: https://doi.org/10.1007/s11665-023-08566-1
51,Ferritic-Martensitic Steel,CPJ-16,CPJ-16,0,CPJ-16,0.15,0.06,0.41,0,0,0.31,9.98,1.27,0,0.0221,0,0,0.06,0.0075,0.026,0.21,0,0,0,0,0.46,0,2.95,0,0.36,0,Vacuum Induction Melting (VIM) + Wrought,Normalize 1150°C/30min AC + Temper 700°C/1h AC,Heat Treatment,1150,700,1,Air Cooling,0,Tempered Martensite,0,0,0,0,No,0,Round Bar,0,Standard,Uniaxial Constant Load,25.4,0,0,6.25,unnotched,0,0,Uniaxial Creep Rupture Test (ASTM E139),172.37,650,2139,0,30.5,82,0,0,No,0,CPJ-16,DOI: https://doi.org/10.1007/s11665-023-08566-1
