Repository: avakanski/Dataset-of-Creep-Properties-for-Nuclear-Structural-Materials

# Dataset of Creep Properties for Nuclear Structural Materials

Authors: Isshu Lee, John W. Merickel, Boopathy Kombaiah, Yalei Tang, Fei Xu, Rongjie Song, Aleksandar Vakanski

The dataset contains records of creep tests of nuclear structural materials. As advanced nuclear reactor designs move towards higher operating temperatures, creep research has become increasingly important. The focus is on understanding the influence of specimen size on creep properties, including the relationship between sub-sized and standard-sized specimen behavior under irradiation constraints. The dataset was curated from 54 peer-reviewed sources through an extensive literature review.

File: Creep_Data.csv (part 13 of 14)
,Material Class,,,,"Composition, wt.%",,,,,,,,,,,,,,,,,,,,,,,,,,,Treatment,,,,,,,,,,,Irradiation Conditions,,,,Specimen Dimensions,,,,,,,,,,,Creep properties,,,,,,,,,,,,
Reference,Alloy Group,Alloy Designation,Alloy Grade,Class,Heat,"C, wt.%","Si, wt.%","Mn, wt.%","P, wt.%","S, wt.%","Ni, wt.%","Cr, wt.%","Mo, wt.%","Al, wt.%","N, wt.%","Ti, wt.%","Fe, wt.%","Nb, wt.%","B, wt.%","Cu, wt.%","V, wt.%","Mg, wt.%","Y, wt.%","Zr, wt.%","Zn, wt.%","W, wt.%","Sn, wt.%","Co, wt.%","O, wt.%","Ta, wt.%","H, wt.%",Manufacturing,Treatment,Treatment categories,"Treatment temperature, C","Post treatment temperature, C","Post treatment time, h",Cooling,Finishing process,Microstructure,Morphology,Grain size (μm),Irradiation Dose,Irradiation Temperature,Irradiated Specimen,Irradiation Time (h),Specimen Stock Type,Specimen Shape,Specimen Size,Creep Test Type,Length (mm),Thickness (mm),Fillet radius R (mm),Width (mm),Notch,Aspect ratio (L/w),Aspect ratio (t/w),Creep Test Type,Stress (Mpa),Temperature of Creep Test (C),Creep Rupture Life (h),Minimum Creep Rate (%/h),Strain to Rupture (%),Reduction of Area (%),Time (h),Strain (%),Vacuum,Comments and Notes,Sample Identiefiers,Source
51,Ferritic-Martensitic Steel,CPJ-17,CPJ-17,0,CPJ-17,0.15,0.05,0.4,0,0,0.31,9.97,1.27,0,0.0238,0,0,0.06,0.0075,0.027,0.21,0,0,0,0,0.47,0,0.74,0,0.36,0,Vacuum Induction Melting (VIM) + Wrought,Normalize 1150°C/30min AC + Temper 700°C/1h AC,Heat Treatment,1150,700,1,Air Cooling,0,Tempered Martensite,0,0,0,0,No,0,Round Bar,0,Standard,Uniaxial Constant Load,25.4,0,0,6.25,unnotched,0,0,Uniaxial Creep Rupture Test (ASTM E139),172.37,650,1854,0,35.7,84,0,0,No,0,CPJ-17,DOI: https://doi.org/10.1007/s11665-023-08566-1
51,Ferritic-Martensitic Steel,CPJ-6,CPJ-6,0,CPJ-6,0.18,0.26,0.51,0,0,0.08,10.11,0.01,0,0.02,0,0,0.054,0.01,0.003,0.21,0,0,0,0,0.037,0,2.93,0,0.145,0,Vacuum Induction Melting (VIM) + Wrought,Normalize 1150°C/30min AC + Temper 700°C/1h AC,Heat Treatment,1150,700,1,Air Cooling,0,Tempered Martensite,0,0,0,0,No,0,Round Bar,0,Standard,Uniaxial Constant Load,25.4,0,0,6.25,unnotched,0,0,Uniaxial Creep Rupture Test (ASTM E139),155.13,650,407,0,0,0,0,0,No,0,CPJ-6,DOI: https://doi.org/10.1007/s11665-023-08566-1
51,Ferritic-Martensitic Steel,CPJ-1,CPJ-1,0,CPJ-1,0.11,0.24,0.48,0,0,0.07,10.08,0.01,0,0.01,0.095,0,0.053,0.01,0.003,0.21,0,0,0,0,0.025,0,2.93,0,0.003,0,Vacuum Induction Melting (VIM) + Wrought,Normalize 1150°C/30min AC + Temper 700°C/1h AC,Heat Treatment,1150,700,1,Air Cooling,0,Tempered Martensite,0,0,0,0,No,0,Round Bar,0,Standard,Uniaxial Constant Load,25.4,0,0,6.25,unnotched,0,0,Uniaxial Creep Rupture Test (ASTM E139),137.9,650,15,0,0,0,0,0,No,0,CPJ-1,DOI: https://doi.org/10.1007/s11665-023-08566-1
51,Ferritic-Martensitic Steel,CPJ-2,CPJ-2,0,CPJ-2,0.1,0.26,0.49,0,0,0.06,10.08,1.53,0,0.0096,0.1,0,0.057,0.01,0.003,0.21,0,0,0,0,0.01,0,0.01,0,0.001,0,Vacuum Induction Melting (VIM) + Wrought,Normalize 1150°C/30min AC + Temper 700°C/1h AC,Heat Treatment,1150,700,1,Air Cooling,0,Tempered Martensite,0,0,0,0,No,0,Round Bar,0,Standard,Uniaxial Constant Load,25.4,0,0,6.25,unnotched,0,0,Uniaxial Creep Rupture Test (ASTM E139),137.9,650,14,0,32.8,87,0,0,No,0,CPJ-2,DOI: https://doi.org/10.1007/s11665-023-08566-1
51,Ferritic-Martensitic Steel,CPJ-3,CPJ-3,0,CPJ-3,0.11,0.27,0.5,0,0,0.07,10.1,1.51,0,0.0069,0.1,0,0.056,0.01,0,0.2,0,0,0,0,0,0,0,0,0.003,0,Vacuum Induction Melting (VIM) + Wrought,Normalize 1150°C/30min AC + Temper 700°C/1h AC,Heat Treatment,1150,700,1,Air Cooling,0,Tempered Martensite,0,0,0,0,No,0,Round Bar,0,Standard,Uniaxial Constant Load,25.4,0,0,6.25,unnotched,0,0,Uniaxial Creep Rupture Test (ASTM E139),137.9,650,12,0,40.8,86.2,0,0,No,0,CPJ-3,DOI: https://doi.org/10.1007/s11665-023-08566-1
51,Ferritic-Martensitic Steel,CPJ-4,CPJ-4,0,CPJ-4,0.15,0.27,0.5,0,0,0.08,10.12,0.02,0,0.02,0.1,0,0.055,0.01,0,0.21,0,0,0,0,0.021,0,2.9,0,0,0,Vacuum Induction Melting (VIM) + Wrought,Normalize 1150°C/30min AC + Temper 700°C/1h AC,Heat Treatment,1150,700,1,Air Cooling,0,Tempered Martensite,0,0,0,0,No,0,Round Bar,0,Standard,Uniaxial Constant Load,25.4,0,0,6.25,unnotched,0,0,Uniaxial Creep Rupture Test (ASTM E139),137.9,650,13,0,37.1,93,0,0,No,0,CPJ-4,DOI: https://doi.org/10.1007/s11665-023-08566-1
51,Ferritic-Martensitic Steel,CPJ-5,CPJ-5,0,CPJ-5,0.18,0.27,0.51,0,0,0.08,10.09,0.01,0,0.02,0.1,0,0.054,0.01,0,0.2,0,0,0,0,0.019,0,2.93,0,0,0,Vacuum Induction Melting (VIM) + Wrought,Normalize 1150°C/30min AC + Temper 700°C/1h AC,Heat Treatment,1150,700,1,Air Cooling,0,Tempered Martensite,0,0,0,0,No,0,Round Bar,0,Standard,Uniaxial Constant Load,25.4,0,0,6.25,unnotched,0,0,Uniaxial Creep Rupture Test (ASTM E139),137.9,650,49,0,53.4,95,0,0,No,0,CPJ-5,DOI: https://doi.org/10.1007/s11665-023-08566-1
51,Ferritic-Martensitic Steel,CPJ-6,CPJ-6,0,CPJ-6,0.18,0.26,0.51,0,0,0.08,10.11,0.01,0,0.02,0,0,0.054,0.01,0.003,0.21,0,0,0,0,0.037,0,2.93,0,0.145,0,Vacuum Induction Melting (VIM) + Wrought,Normalize 1150°C/30min AC + Temper 700°C/1h AC,Heat Treatment,1150,700,1,Air Cooling,0,Tempered Martensite,0,0,0,0,No,0,Round Bar,0,Standard,Uniaxial Constant Load,25.4,0,0,6.25,unnotched,0,0,Uniaxial Creep Rupture Test (ASTM E139),137.9,650,875,0,3,8,0,0,No,0,CPJ-6,DOI: https://doi.org/10.1007/s11665-023-08566-1
51,Ferritic-Martensitic Steel,CPJ-12,CPJ-12,0,CPJ-12,0.15,0.1,0.42,0,0,0.23,10.62,0.54,0,0.0296,0,0,0.05,0.0097,0.043,0.19,0,0,0,0,0.48,0,4.67,0,0.18,0,Vacuum Induction Melting (VIM) + Wrought,Normalize 1150°C/30min AC + Temper 700°C/1h AC,Heat Treatment,1150,700,1,Air Cooling,0,Tempered Martensite,0,0,0,0,No,0,Round Bar,0,Standard,Uniaxial Constant Load,25.4,0,0,6.25,unnotched,0,0,Uniaxial Creep Rupture Test (ASTM E139),137.9,650,969,0,19.9,77.7,0,0,No,0,CPJ-12,DOI: https://doi.org/10.1007/s11665-023-08566-1
51,Ferritic-Martensitic Steel,CPJ-13,CPJ-13,0,CPJ-13,0.15,0.1,0.45,0,0,0.27,10.53,0.53,0,0.0328,0,0,0.06,0.0088,0.037,0.24,0,0,0,0,0.51,0,6.16,0,0.26,0,Vacuum Induction Melting (VIM) + Wrought,Normalize 1150°C/30min AC + Temper 700°C/1h AC,Heat Treatment,1150,700,1,Air Cooling,0,Tempered Martensite,0,0,0,0,No,0,Round Bar,0,Standard,Uniaxial Constant Load,25.4,0,0,6.25,unnotched,0,0,Uniaxial Creep Rupture Test (ASTM E139),137.9,650,657,0,0,0,0,0,No,0,CPJ-13,DOI: https://doi.org/10.1007/s11665-023-08566-1
51,Ferritic-Martensitic Steel,CPJ-6,CPJ-6,0,CPJ-6,0.18,0.26,0.51,0,0,0.08,10.11,0.01,0,0.02,0,0,0.054,0.01,0.003,0.21,0,0,0,0,0.037,0,2.93,0,0.145,0,Vacuum Induction Melting (VIM) + Wrought,Normalize 1150°C/30min AC + Temper 700°C/1h AC,Heat Treatment,1150,700,1,Air Cooling,0,Tempered Martensite,0,0,0,0,No,0,Round Bar,0,Standard,Uniaxial Constant Load,25.4,0,0,6.25,unnotched,0,0,Uniaxial Creep Rupture Test (ASTM E139),120.66,650,1542,0,0,0,0,0,No,0,CPJ-6,DOI: https://doi.org/10.1007/s11665-023-08566-1
51,Ferritic-Martensitic Steel,CPJ-6,CPJ-6,0,CPJ-6,0.18,0.26,0.51,0,0,0.08,10.11,0.01,0,0.02,0,0,0.054,0.01,0.003,0.21,0,0,0,0,0.037,0,2.93,0,0.145,0,Vacuum Induction Melting (VIM) + Wrought,Normalize 1150°C/30min AC + Temper 700°C/1h AC,Heat Treatment,1150,700,1,Air Cooling,0,Tempered Martensite,0,0,0,0,No,0,Round Bar,0,Standard,Uniaxial Constant Load,25.4,0,0,6.25,unnotched,0,0,Uniaxial Creep Rupture Test (ASTM E139),103.42,650,3249,0,0,0,0,0,No,0,CPJ-6,DOI: https://doi.org/10.1007/s11665-023-08566-1
51,Ferritic-Martensitic Steel,CPJ-7,CPJ-7,0,CPJ-7,0.15,0.09,0.41,0,0,0.27,9.83,1.26,0,0.02,0,0,0.06,0.01,0.003,0.21,0,0,0,0,0.48,0,1.48,0,0.28,0,Vacuum Induction Melting (VIM) + Wrought,Normalize 1150°C/30min AC + Temper 700°C/1h AC,Heat Treatment,1150,700,1,Air Cooling,0,Tempered Martensite,0,28,0,0,No,0,Round Bar,0,Standard,Uniaxial Constant Load,25.4,0,0,6.25,unnotched,0,0,Uniaxial Creep Rupture Test (ASTM E139),206.84,650,666,0,0,84,0,0,No,0,CPJ-7,DOI: https://doi.org/10.1007/s11665-023-08566-1
51,Ferritic-Martensitic Steel,CPJ-7B,CPJ-7B,0,CPJ-7B,0.15,0.15,0.29,0,0,0.22,9.81,1.46,0,0.0252,0,0,0.06,0.0078,0,0.2,0,0,0,0,0.43,0,1.53,0,0.2,0,Vacuum Induction Melting (VIM) + Wrought,Normalize 1150°C/30min AC + Temper 700°C/1h AC,Heat Treatment,1150,700,1,Air Cooling,0,Tempered Martensite,0,0,0,0,No,0,Round Bar,0,Standard,Uniaxial Constant Load,25.4,0,0,6.25,unnotched,0,0,Uniaxial Creep Rupture Test (ASTM E139),206.84,650,498,0,24.2,79.1,0,0,No,0,CPJ-7B,DOI: https://doi.org/10.1007/s11665-023-08566-1
51,Ferritic-Martensitic Steel,CPJ-7C,CPJ-7C,0,CPJ-7C,0.16,0.11,0.47,0,0,0.22,9.95,1.34,0,0.0222,0,0,0.06,0.0086,0,0.19,0,0,0,0,0.49,0,1.59,0,0.2,0,Vacuum Induction Melting (VIM) + Wrought,Normalize 1150°C/30min AC + Temper 700°C/1h AC,Heat Treatment,1150,700,1,Air Cooling,0,Tempered Martensite,0,0,0,0,No,0,Round Bar,0,Standard,Uniaxial Constant Load,25.4,0,0,6.25,unnotched,0,0,Uniaxial Creep Rupture Test (ASTM E139),206.84,650,555,0,13,74.1,0,0,No,0,CPJ-7C,DOI: https://doi.org/10.1007/s11665-023-08566-1
51,Ferritic-Martensitic Steel,CPJ-7N,CPJ-7N,0,CPJ-7N,0.15,0.07,0.41,0,0,0.31,9.96,1.26,0,0.0222,0,0,0.06,0.0092,0.028,0.2,0,0,0,0,0.48,0,1.47,0,0.38,0,Vacuum Induction Melting (VIM) + Wrought,Normalize 1150°C/30min AC + Temper 700°C/1h AC,Heat Treatment,1150,700,1,Air Cooling,0,Tempered Martensite,0,0,0,0,No,0,Round Bar,0,Standard,Uniaxial Constant Load,25.4,0,0,6.25,unnotched,0,0,Uniaxial Creep Rupture Test (ASTM E139),206.84,650,601,0,16.1,81.3,0,0,No,0,CPJ-7N,DOI: https://doi.org/10.1007/s11665-023-08566-1
51,Ferritic-Martensitic Steel,CPJ-10,CPJ-10,0,CPJ-10,0.15,0.11,0.43,0,0,0.21,10.03,1.37,0,0.0278,0,0,0.06,0.0093,0.031,0.22,0,0,0,0,0.51,0,1.59,0,0.16,0,Vacuum Induction Melting (VIM) + Wrought,Normalize 1150°C/30min AC + Temper 700°C/1h AC,Heat Treatment,1150,700,1,Air Cooling,0,Tempered Martensite,0,0,0,0,No,0,Round Bar,0,Standard,Uniaxial Constant Load,25.4,0,0,6.25,unnotched,0,0,Uniaxial Creep Rupture Test (ASTM E139),206.84,650,664,0,0,0,0,0,No,0,CPJ-10,DOI: https://doi.org/10.1007/s11665-023-08566-1
51,Ferritic-Martensitic Steel,CPJ-7,CPJ-7,0,CPJ-7,0.15,0.09,0.41,0,0,0.27,9.83,1.26,0,0.02,0,0,0.06,0.01,0.003,0.21,0,0,0,0,0.48,0,1.48,0,0.28,0,Vacuum Induction Melting (VIM) + Wrought,Normalize 1150°C/30min AC + Temper 700°C/1h AC,Heat Treatment,1150,700,1,Air Cooling,0,Tempered Martensite,0,28,0,0,No,0,Round Bar,0,Standard,Uniaxial Constant Load,25.4,0,0,6.25,unnotched,0,0,Uniaxial Creep Rupture Test (ASTM E139),189.61,650,1188,0,20.7,84.5,0,0,No,0,CPJ-7,DOI: https://doi.org/10.1007/s11665-023-08566-1
51,Ferritic-Martensitic Steel,CPJ-7E,CPJ-7E,0,CPJ-7E,0.15,0.12,0.42,0,0,0.21,9.99,1.33,0,0.0221,0,0,0.05,0.0087,0,0.2,0,0,0,0,0.53,0,1.51,0,0.28,0,Vacuum Induction Melting (VIM) + Wrought,Normalize 1150°C/30min AC + Temper 700°C/1h AC,Heat Treatment,1150,700,1,Air Cooling,0,Tempered Martensite,0,0,0,0,No,0,Round Bar,0,Standard,Uniaxial Constant Load,25.4,0,0,6.25,unnotched,0,0,Uniaxial Creep Rupture Test (ASTM E139),189.61,650,704,0,27.7,79.7,0,0,No,0,CPJ-7E,DOI: https://doi.org/10.1007/s11665-023-08566-1
51,Ferritic-Martensitic Steel,CPJ-7D,CPJ-7D,0,CPJ-7D,0.16,0.1,0.43,0,0,0.21,10.12,1.31,0,0.0245,0,0,0.05,0.0083,0,0.21,0,0,0,0,0.53,0,1.56,0,0.24,0,Vacuum Induction Melting (VIM) + Wrought,Normalize 1150°C/30min AC + Temper 700°C/1h AC,Heat Treatment,1150,700,1,Air Cooling,0,Tempered Martensite,0,0,0,0,No,0,Round Bar,0,Standard,Uniaxial Constant Load,25.4,0,0,6.25,unnotched,0,0,Uniaxial Creep Rupture Test (ASTM E139),189.61,650,860,0,16.5,77.4,0,0,No,0,CPJ-7D,DOI: https://doi.org/10.1007/s11665-023-08566-1
51,Ferritic-Martensitic Steel,CPJ-7N,CPJ-7N,0,CPJ-7N,0.15,0.07,0.41,0,0,0.31,9.96,1.26,0,0.0222,0,0,0.06,0.0092,0.028,0.2,0,0,0,0,0.48,0,1.47,0,0.38,0,Vacuum Induction Melting (VIM) + Wrought,Normalize 1150°C/30min AC + Temper 700°C/1h AC,Heat Treatment,1150,700,1,Air Cooling,0,Tempered Martensite,0,0,0,0,No,0,Round Bar,0,Standard,Uniaxial Constant Load,25.4,0,0,6.25,unnotched,0,0,Uniaxial Creep Rupture Test (ASTM E139),189.61,650,1134,0,15.7,83.6,0,0,No,0,CPJ-7N,DOI: https://doi.org/10.1007/s11665-023-08566-1
51,Ferritic-Martensitic Steel,CPJ-10,CPJ-10,0,CPJ-10,0.15,0.11,0.43,0,0,0.21,10.03,1.37,0,0.0278,0,0,0.06,0.0093,0.031,0.22,0,0,0,0,0.51,0,1.59,0,0.16,0,Vacuum Induction Melting (VIM) + Wrought,Normalize 1150°C/30min AC + Temper 700°C/1h AC,Heat Treatment,1150,700,1,Air Cooling,0,Tempered Martensite,0,0,0,0,No,0,Round Bar,0,Standard,Uniaxial Constant Load,25.4,0,0,6.25,unnotched,0,0,Uniaxial Creep Rupture Test (ASTM E139),188.23,650,1026,0,0,88.1,0,0,No,0,CPJ-10,DOI: https://doi.org/10.1007/s11665-023-08566-1
51,Ferritic-Martensitic Steel,CPJ-7,CPJ-7,0,CPJ-7,0.15,0.09,0.41,0,0,0.27,9.83,1.26,0,0.02,0,0,0.06,0.01,0.003,0.21,0,0,0,0,0.48,0,1.48,0,0.28,0,Vacuum Induction Melting (VIM) + Wrought,Normalize 1150°C/30min AC + Temper 700°C/1h AC,Heat Treatment,1150,700,1,Air Cooling,0,Tempered Martensite,0,28,0,0,No,0,Round Bar,0,Standard,Uniaxial Constant Load,25.4,0,0,6.25,unnotched,0,0,Uniaxial Creep Rupture Test (ASTM E139),172.37,650,1454,0,28.7,85.3,0,0,No,0,CPJ-7,DOI: https://doi.org/10.1007/s11665-023-08566-1
51,Ferritic-Martensitic Steel,CPJ-7B,CPJ-7B,0,CPJ-7B,0.15,0.15,0.29,0,0,0.22,9.81,1.46,0,0.0252,0,0,0.06,0.0078,0,0.2,0,0,0,0,0.43,0,1.53,0,0.2,0,Vacuum Induction Melting (VIM) + Wrought,Normalize 1150°C/30min AC + Temper 700°C/1h AC,Heat Treatment,1150,700,1,Air Cooling,0,Tempered Martensite,0,0,0,0,No,0,Round Bar,0,Standard,Uniaxial Constant Load,25.4,0,0,6.25,unnotched,0,0,Uniaxial Creep Rupture Test (ASTM E139),172.37,650,1514,0,23.8,80.8,0,0,No,0,CPJ-7B,DOI: https://doi.org/10.1007/s11665-023-08566-1
51,Ferritic-Martensitic Steel,CPJ-7C,CPJ-7C,0,CPJ-7C,0.16,0.11,0.47,0,0,0.22,9.95,1.34,0,0.0222,0,0,0.06,0.0086,0,0.19,0,0,0,0,0.49,0,1.59,0,0.2,0,Vacuum Induction Melting (VIM) + Wrought,Normalize 1150°C/30min AC + Temper 700°C/1h AC,Heat Treatment,1150,700,1,Air Cooling,0,Tempered Martensite,0,0,0,0,No,0,Round Bar,0,Standard,Uniaxial Constant Load,25.4,0,0,6.25,unnotched,0,0,Uniaxial Creep Rupture Test (ASTM E139),172.37,650,1774,0,24.3,79.3,0,0,No,0,CPJ-7C,DOI: https://doi.org/10.1007/s11665-023-08566-1
51,Ferritic-Martensitic Steel,CPJ-7D,CPJ-7D,0,CPJ-7D,0.16,0.1,0.43,0,0,0.21,10.12,1.31,0,0.0245,0,0,0.05,0.0083,0,0.21,0,0,0,0,0.53,0,1.56,0,0.24,0,Vacuum Induction Melting (VIM) + Wrought,Normalize 1150°C/30min AC + Temper 700°C/1h AC,Heat Treatment,1150,700,1,Air Cooling,0,Tempered Martensite,0,0,0,0,No,0,Round Bar,0,Standard,Uniaxial Constant Load,25.4,0,0,6.25,unnotched,0,0,Uniaxial Creep Rupture Test (ASTM E139),172.37,650,1732,0,27,75.6,0,0,No,0,CPJ-7D,DOI: https://doi.org/10.1007/s11665-023-08566-1
51,Ferritic-Martensitic Steel,CPJ-7I,CPJ-7I,0,CPJ-7I,0.15,0.08,0.41,0,0,0.27,9.88,1.27,0,0.0239,0,0,0.06,0.0104,0.006,0.2,0,0,0,0,0.47,0,1.47,0,0.27,0,Vacuum Induction Melting (VIM) + Wrought,Normalize 1150°C/30min AC + Temper 700°C/1h AC,Heat Treatment,1150,700,1,Air Cooling,0,Tempered Martensite,0,0,0,0,No,0,Round Bar,0,Standard,Uniaxial Constant Load,25.4,0,0,6.25,unnotched,0,0,Uniaxial Creep Rupture Test (ASTM E139),172.37,650,1275,0,27,74.9,0,0,No,0,CPJ-7I,DOI: https://doi.org/10.1007/s11665-023-08566-1
51,Ferritic-Martensitic Steel,CPJ-10,CPJ-10,0,CPJ-10,0.15,0.11,0.43,0,0,0.21,10.03,1.37,0,0.0278,0,0,0.06,0.0093,0.031,0.22,0,0,0,0,0.51,0,1.59,0,0.16,0,Vacuum Induction Melting (VIM) + Wrought,Normalize 1150°C/30min AC + Temper 700°C/1h AC,Heat Treatment,1150,700,1,Air Cooling,0,Tempered Martensite,0,0,0,0,No,0,Round Bar,0,Standard,Uniaxial Constant Load,25.4,0,0,6.25,unnotched,0,0,Uniaxial Creep Rupture Test (ASTM E139),172.37,650,1860,0,18.4,84.1,0,0,No,0,CPJ-10,DOI: https://doi.org/10.1007/s11665-023-08566-1
51,Ferritic-Martensitic Steel,CPJ-10,CPJ-10,0,CPJ-10,0.15,0.11,0.43,0,0,0.21,10.03,1.37,0,0.0278,0,0,0.06,0.0093,0.031,0.22,0,0,0,0,0.51,0,1.59,0,0.16,0,Vacuum Induction Melting (VIM) + Wrought,Normalize 1150°C/30min AC + Temper 700°C/1h AC,Heat Treatment,1150,700,1,Air Cooling,0,Tempered Martensite,0,0,0,0,No,0,Round Bar,0,Standard,Uniaxial Constant Load,25.4,0,0,6.25,unnotched,0,0,Uniaxial Creep Rupture Test (ASTM E139),171.68,650,1827,0,29.6,87.2,0,0,No,0,CPJ-10,DOI: https://doi.org/10.1007/s11665-023-08566-1
51,Ferritic-Martensitic Steel,CPJ-7,CPJ-7,0,CPJ-7,0.15,0.09,0.41,0,0,0.27,9.83,1.26,0,0.02,0,0,0.06,0.01,0.003,0.21,0,0,0,0,0.48,0,1.48,0,0.28,0,Vacuum Induction Melting (VIM) + Wrought,Normalize 1150°C/30min AC + Temper 700°C/1h AC,Heat Treatment,1150,700,1,Air Cooling,0,Tempered Martensite,0,28,0,0,No,0,Round Bar,0,Standard,Uniaxial Constant Load,25.4,0,0,6.25,unnotched,0,0,Uniaxial Creep Rupture Test (ASTM E139),155.13,650,2344,0,26.9,87.4,0,0,No,0,CPJ-7,DOI: https://doi.org/10.1007/s11665-023-08566-1
51,Ferritic-Martensitic Steel,CPJ-7C,CPJ-7C,0,CPJ-7C,0.16,0.11,0.47,0,0,0.22,9.95,1.34,0,0.0222,0,0,0.06,0.0086,0,0.19,0,0,0,0,0.49,0,1.59,0,0.2,0,Vacuum Induction Melting (VIM) + Wrought,Normalize 1150°C/30min AC + Temper 700°C/1h AC,Heat Treatment,1150,700,1,Air Cooling,0,Tempered Martensite,0,0,0,0,No,0,Round Bar,0,Standard,Uniaxial Constant Load,25.4,0,0,6.25,unnotched,0,0,Uniaxial Creep Rupture Test (ASTM E139),155.13,650,2196,0,14.4,76,0,0,No,0,CPJ-7C,DOI: https://doi.org/10.1007/s11665-023-08566-1
51,Ferritic-Martensitic Steel,CPJ-7D,CPJ-7D,0,CPJ-7D,0.16,0.1,0.43,0,0,0.21,10.12,1.31,0,0.0245,0,0,0.05,0.0083,0,0.21,0,0,0,0,0.53,0,1.56,0,0.24,0,Vacuum Induction Melting (VIM) + Wrought,Normalize 1150°C/30min AC + Temper 700°C/1h AC,Heat Treatment,1150,700,1,Air Cooling,0,Tempered Martensite,0,0,0,0,No,0,Round Bar,0,Standard,Uniaxial Constant Load,25.4,0,0,6.25,unnotched,0,0,Uniaxial Creep Rupture Test (ASTM E139),155.13,650,2239,0,26.5,79.8,0,0,No,0,CPJ-7D,DOI: https://doi.org/10.1007/s11665-023-08566-1
51,Ferritic-Martensitic Steel,CPJ-7N,CPJ-7N,0,CPJ-7N,0.15,0.07,0.41,0,0,0.31,9.96,1.26,0,0.0222,0,0,0.06,0.0092,0.028,0.2,0,0,0,0,0.48,0,1.47,0,0.38,0,Vacuum Induction Melting (VIM) + Wrought,Normalize 1150°C/30min AC + Temper 700°C/1h AC,Heat Treatment,1150,700,1,Air Cooling,0,Tempered Martensite,0,0,0,0,No,0,Round Bar,0,Standard,Uniaxial Constant Load,25.4,0,0,6.25,unnotched,0,0,Uniaxial Creep Rupture Test (ASTM E139),155.13,650,3019,0,18.3,83.2,0,0,No,0,CPJ-7N,DOI: https://doi.org/10.1007/s11665-023-08566-1
51,Ferritic-Martensitic Steel,CPJ-7,CPJ-7,0,CPJ-7,0.15,0.09,0.41,0,0,0.27,9.83,1.26,0,0.02,0,0,0.06,0.01,0.003,0.21,0,0,0,0,0.48,0,1.48,0,0.28,0,Vacuum Induction Melting (VIM) + Wrought,Normalize 1150°C/30min AC + Temper 700°C/1h AC,Heat Treatment,1150,700,1,Air Cooling,0,Tempered Martensite,0,28,0,0,No,0,Round Bar,0,Standard,Uniaxial Constant Load,25.4,0,0,6.25,unnotched,0,0,Uniaxial Creep Rupture Test (ASTM E139),153.75,650,3469,0,32.1,0,0,0,No,0,CPJ-7,DOI: https://doi.org/10.1007/s11665-023-08566-1
51,Ferritic-Martensitic Steel,CPJ-7,CPJ-7,0,CPJ-7,0.15,0.09,0.41,0,0,0.27,9.83,1.26,0,0.02,0,0,0.06,0.01,0.003,0.21,0,0,0,0,0.48,0,1.48,0,0.28,0,Vacuum Induction Melting (VIM) + Wrought,Normalize 1150°C/30min AC + Temper 700°C/1h AC,Heat Treatment,1150,700,1,Air Cooling,0,Tempered Martensite,0,28,0,0,No,0,Round Bar,0,Standard,Uniaxial Constant Load,25.4,0,0,6.25,unnotched,0,0,Uniaxial Creep Rupture Test (ASTM E139),137.9,650,5388,0,9,83.7,0,0,No,0,CPJ-7,DOI: https://doi.org/10.1007/s11665-023-08566-1
51,Ferritic-Martensitic Steel,CPJ-7E,CPJ-7E,0,CPJ-7E,0.15,0.12,0.42,0,0,0.21,9.99,1.33,0,0.0221,0,0,0.05,0.0087,0,0.2,0,0,0,0,0.53,0,1.51,0,0.28,0,Vacuum Induction Melting (VIM) + Wrought,Normalize 1150°C/30min AC + Temper 700°C/1h AC,Heat Treatment,1150,700,1,Air Cooling,0,Tempered Martensite,0,0,0,0,No,0,Round Bar,0,Standard,Uniaxial Constant Load,25.4,0,0,6.25,unnotched,0,0,Uniaxial Creep Rupture Test (ASTM E139),137.9,650,4052,0,0,0,0,0,No,0,CPJ-7E,DOI: https://doi.org/10.1007/s11665-023-08566-1
51,Ferritic-Martensitic Steel,CPJ-7D,CPJ-7D,0,CPJ-7D,0.16,0.1,0.43,0,0,0.21,10.12,1.31,0,0.0245,0,0,0.05,0.0083,0,0.21,0,0,0,0,0.53,0,1.56,0,0.24,0,Vacuum Induction Melting (VIM) + Wrought,Normalize 1150°C/30min AC + Temper 700°C/1h AC,Heat Treatment,1150,700,1,Air Cooling,0,Tempered Martensite,0,0,0,0,No,0,Round Bar,0,Standard,Uniaxial Constant Load,25.4,0,0,6.25,unnotched,0,0,Uniaxial Creep Rupture Test (ASTM E139),137.9,650,5784,0,21.1,72.4,0,0,No,0,CPJ-7D,DOI: https://doi.org/10.1007/s11665-023-08566-1
51,Ferritic-Martensitic Steel,CPJ-10,CPJ-10,0,CPJ-10,0.15,0.11,0.43,0,0,0.21,10.03,1.37,0,0.0278,0,0,0.06,0.0093,0.031,0.22,0,0,0,0,0.51,0,1.59,0,0.16,0,Vacuum Induction Melting (VIM) + Wrought,Normalize 1150°C/30min AC + Temper 700°C/1h AC,Heat Treatment,1150,700,1,Air Cooling,0,Tempered Martensite,0,0,0,0,No,0,Round Bar,0,Standard,Uniaxial Constant Load,25.4,0,0,6.25,unnotched,0,0,Uniaxial Creep Rupture Test (ASTM E139),137.9,650,4071,0,16.9,83,0,0,No,0,CPJ-10,DOI: https://doi.org/10.1007/s11665-023-08566-1
51,Ferritic-Martensitic Steel,CPJ-10A,CPJ-10A,0,CPJ-10A,0.145,0.05,0.4,0,0,0.26,10.11,1.26,0,0.0341,0,0,0.05,0.0087,0.033,0.21,0,0,0,0,0.48,0,1.48,0,0.23,0,Vacuum Induction Melting (VIM) + Wrought,Normalize 1150°C/30min AC + Temper 700°C/1h AC,Heat Treatment,1150,700,1,Air Cooling,0,Tempered Martensite,0,0,0,0,No,0,Round Bar,0,Standard,Uniaxial Constant Load,25.4,0,0,6.25,unnotched,0,0,Uniaxial Creep Rupture Test (ASTM E139),137.9,662.5,1646,0,26.7,83.6,0,0,No,Accelerated test at 662.5°C,CPJ-10A,DOI: https://doi.org/10.1007/s11665-023-08566-1
51,Ferritic-Martensitic Steel,CPJ-10,CPJ-10,0,CPJ-10,0.15,0.11,0.43,0,0,0.21,10.03,1.37,0,0.0278,0,0,0.06,0.0093,0.031,0.22,0,0,0,0,0.51,0,1.59,0,0.16,0,Vacuum Induction Melting (VIM) + Wrought,Normalize 1150°C/30min AC + Temper 700°C/1h AC,Heat Treatment,1150,700,1,Air Cooling,0,Tempered Martensite,0,0,0,0,No,0,Round Bar,0,Standard,Uniaxial Constant Load,25.4,0,0,6.25,unnotched,0,0,Uniaxial Creep Rupture Test (ASTM E139),137.9,675,884,0,0,0,0,0,No,Accelerated test at 675°C,CPJ-10,DOI: https://doi.org/10.1007/s11665-023-08566-1
51,Ferritic-Martensitic Steel,CPJ-7,CPJ-7,0,CPJ-7,0.15,0.09,0.41,0,0,0.27,9.83,1.26,0,0.02,0,0,0.06,0.01,0.003,0.21,0,0,0,0,0.48,0,1.48,0,0.28,0,Vacuum Induction Melting (VIM) + Wrought,Normalize 1150°C/30min AC + Temper 700°C/1h AC,Heat Treatment,1150,700,1,Air Cooling,0,Tempered Martensite,0,28,0,0,No,0,Round Bar,0,Standard,Uniaxial Constant Load,25.4,0,0,6.25,unnotched,0,0,Uniaxial Creep Rupture Test (ASTM E139),137.9,675,574,0,0,0,0,0,No,Accelerated test at 675°C,CPJ-7,DOI: https://doi.org/10.1007/s11665-023-08566-1
51,Ferritic-Martensitic Steel,CPJ-7,CPJ-7,0,CPJ-7,0.15,0.09,0.41,0,0,0.27,9.83,1.26,0,0.02,0,0,0.06,0.01,0.003,0.21,0,0,0,0,0.48,0,1.48,0,0.28,0,Vacuum Induction Melting (VIM) + Wrought,Normalize 1150°C/30min AC + Temper 700°C/1h AC,Heat Treatment,1150,700,1,Air Cooling,0,Tempered Martensite,0,28,0,0,No,0,Round Bar,0,Standard,Uniaxial Constant Load,25.4,0,0,6.25,unnotched,0,0,Uniaxial Creep Rupture Test (ASTM E139),120.66,650,12730,0,35.7,88.6,0,0,No,0,CPJ-7,DOI: https://doi.org/10.1007/s11665-023-08566-1
51,Ferritic-Martensitic Steel,CPJ-7C,CPJ-7C,0,CPJ-7C,0.16,0.11,0.47,0,0,0.22,9.95,1.34,0,0.0222,0,0,0.06,0.0086,0,0.19,0,0,0,0,0.49,0,1.59,0,0.2,0,Vacuum Induction Melting (VIM) + Wrought,Normalize 1150°C/30min AC + Temper 700°C/1h AC,Heat Treatment,1150,700,1,Air Cooling,0,Tempered Martensite,0,0,0,0,No,0,Round Bar,0,Standard,Uniaxial Constant Load,25.4,0,0,6.25,unnotched,0,0,Uniaxial Creep Rupture Test (ASTM E139),120.66,650,9974,0,11.8,57.3,0,0,No,0,CPJ-7C,DOI: https://doi.org/10.1007/s11665-023-08566-1
51,Ferritic-Martensitic Steel,CPJ-10A,CPJ-10A,0,CPJ-10A,0.145,0.05,0.4,0,0,0.26,10.11,1.26,0,0.0341,0,0,0.05,0.0087,0.033,0.21,0,0,0,0,0.48,0,1.48,0,0.23,0,Vacuum Induction Melting (VIM) + Wrought,Normalize 1150°C/30min AC + Temper 700°C/1h AC,Heat Treatment,1150,700,1,Air Cooling,0,Tempered Martensite,0,0,0,0,No,0,Round Bar,0,Standard,Uniaxial Constant Load,25.4,0,0,6.25,unnotched,0,0,Uniaxial Creep Rupture Test (ASTM E139),120.66,662.5,4566,0,18.3,81.6,0,0,No,Accelerated test at 662.5°C,CPJ-10A,DOI: https://doi.org/10.1007/s11665-023-08566-1
51,Ferritic-Martensitic Steel,CPJ-10,CPJ-10,0,CPJ-10,0.15,0.11,0.43,0,0,0.21,10.03,1.37,0,0.0278,0,0,0.06,0.0093,0.031,0.22,0,0,0,0,0.51,0,1.59,0,0.16,0,Vacuum Induction Melting (VIM) + Wrought,Normalize 1150°C/30min AC + Temper 700°C/1h AC,Heat Treatment,1150,700,1,Air Cooling,0,Tempered Martensite,0,0,0,0,No,0,Round Bar,0,Standard,Uniaxial Constant Load,25.4,0,0,6.25,unnotched,0,0,Uniaxial Creep Rupture Test (ASTM E139),120.66,675,860,0,0,0,0,0,No,Accelerated test at 675°C,CPJ-10,DOI: https://doi.org/10.1007/s11665-023-08566-1
51,Ferritic-Martensitic Steel,CPJ-7,CPJ-7,0,CPJ-7,0.15,0.09,0.41,0,0,0.27,9.83,1.26,0,0.02,0,0,0.06,0.01,0.003,0.21,0,0,0,0,0.48,0,1.48,0,0.28,0,Vacuum Induction Melting (VIM) + Wrought,Normalize 1150°C/30min AC + Temper 700°C/1h AC,Heat Treatment,1150,700,1,Air Cooling,0,Tempered Martensite,0,28,0,0,No,0,Round Bar,0,Standard,Uniaxial Constant Load,25.4,0,0,6.25,unnotched,0,0,Uniaxial Creep Rupture Test (ASTM E139),103.42,650,25234,0,0,0,0,0,No,0,CPJ-7,DOI: https://doi.org/10.1007/s11665-023-08566-1
51,Ferritic-Martensitic Steel,CPJ-7D,CPJ-7D,0,CPJ-7D,0.16,0.1,0.43,0,0,0.21,10.12,1.31,0,0.0245,0,0,0.05,0.0083,0,0.21,0,0,0,0,0.53,0,1.56,0,0.24,0,Vacuum Induction Melting (VIM) + Wrought,Normalize 1150°C/30min AC + Temper 700°C/1h AC,Heat Treatment,1150,700,1,Air Cooling,0,Tempered Martensite,0,0,0,0,No,0,Round Bar,0,Standard,Uniaxial Constant Load,25.4,0,0,6.25,unnotched,0,0,Uniaxial Creep Rupture Test (ASTM E139),103.42,650,14693,0,10.9,0,0,0,No,0,CPJ-7D,DOI: https://doi.org/10.1007/s11665-023-08566-1
51,Ferritic-Martensitic Steel,CPJ-10A,CPJ-10A,0,CPJ-10A,0.145,0.05,0.4,0,0,0.26,10.11,1.26,0,0.0341,0,0,0.05,0.0087,0.033,0.21,0,0,0,0,0.48,0,1.48,0,0.23,0,Vacuum Induction Melting (VIM) + Wrought,Normalize 1150°C/30min AC + Temper 700°C/1h AC,Heat Treatment,1150,700,1,Air Cooling,0,Tempered Martensite,0,0,0,0,No,0,Round Bar,0,Standard,Uniaxial Constant Load,25.4,0,0,6.25,unnotched,0,0,Uniaxial Creep Rupture Test (ASTM E139),103.42,662.5,5936,0,18.3,86.5,0,0,No,Accelerated test at 662.5°C,CPJ-10A,DOI: https://doi.org/10.1007/s11665-023-08566-1
51,Ferritic-Martensitic Steel,CPJ-7A,CPJ-7A,0,CPJ-7A,0.15,0.11,0.46,0,0,0.22,10.15,1.33,0,0.0228,0,0,0.05,0.0093,0,0.24,0,0,0,0,0.48,0,1.54,0,0.22,0,Vacuum Induction Melting (VIM) + Casting,Normalize 1150°C/30min AC + Temper 700°C/1h AC,Heat Treatment,1150,700,1,Air Cooling,0,Tempered Martensite,0,0,0,0,No,0,Round Bar,0,Standard,Uniaxial Constant Load,25.4,0,0,6.25,unnotched,0,0,Uniaxial Creep Rupture Test (ASTM E139),206.84,650,1626,0,5.7,12.8,0,0,No,Cast; sample CPJ-7A-D3,CPJ-7A,DOI: https://doi.org/10.1007/s11665-023-08566-1
51,Ferritic-Martensitic Steel,CPJ-7S,CPJ-7S,0,CPJ-7S,0.15,0.09,0.43,0,0,0.32,9.97,1.26,0,0.0241,0,0,0.06,0.0094,0.027,0.2,0,0,0,0,0.47,0,1.48,0,0.33,0,Vacuum Induction Melting (VIM) + Casting,Normalize 1150°C/30min AC + Temper 700°C/1h AC,Heat Treatment,1150,700,1,Air Cooling,0,Tempered Martensite,0,0,0,0,No,0,Round Bar,0,Standard,Uniaxial Constant Load,25.4,0,0,6.25,unnotched,0,0,Uniaxial Creep Rupture Test (ASTM E139),206.84,650,1569,0,6.3,36.5,0,0,No,Cast; sample CPJ-7S-B1,CPJ-7S,DOI: https://doi.org/10.1007/s11665-023-08566-1
51,Ferritic-Martensitic Steel,CPJ-7S,CPJ-7S,0,CPJ-7S,0.15,0.09,0.43,0,0,0.32,9.97,1.26,0,0.0241,0,0,0.06,0.0094,0.027,0.2,0,0,0,0,0.47,0,1.48,0,0.33,0,Vacuum Induction Melting (VIM) + Casting,Normalize 1150°C/30min AC + Temper 700°C/1h AC,Heat Treatment,1150,700,1,Air Cooling,0,Tempered Martensite,0,0,0,0,No,0,Round Bar,0,Standard,Uniaxial Constant Load,25.4,0,0,6.25,unnotched,0,0,Uniaxial Creep Rupture Test (ASTM E139),206.84,650,1556,0,5.1,38.8,0,0,No,Cast; sample CPJ-7S-E1,CPJ-7S,DOI: https://doi.org/10.1007/s11665-023-08566-1
51,Ferritic-Martensitic Steel,CPJ-7S,CPJ-7S,0,CPJ-7S,0.15,0.09,0.43,0,0,0.32,9.97,1.26,0,0.0241,0,0,0.06,0.0094,0.027,0.2,0,0,0,0,0.47,0,1.48,0,0.33,0,Vacuum Induction Melting (VIM) + Casting,Normalize 1150°C/30min AC + Temper 700°C/1h AC,Heat Treatment,1150,700,1,Air Cooling,0,Tempered Martensite,0,0,0,0,No,0,Round Bar,0,Standard,Uniaxial Constant Load,25.4,0,0,6.25,unnotched,0,0,Uniaxial Creep Rupture Test (ASTM E139),206.84,650,1454,0,5.6,19.2,0,0,No,Cast; sample CPJ-7S-G1,CPJ-7S,DOI: https://doi.org/10.1007/s11665-023-08566-1
51,Ferritic-Martensitic Steel,CPJ-7A,CPJ-7A,0,CPJ-7A,0.15,0.11,0.46,0,0,0.22,10.15,1.33,0,0.0228,0,0,0.05,0.0093,0,0.24,0,0,0,0,0.48,0,1.54,0,0.22,0,Vacuum Induction Melting (VIM) + Casting,Normalize 1150°C/30min AC + Temper 700°C/1h AC,Heat Treatment,1150,700,1,Air Cooling,0,Tempered Martensite,0,0,0,0,No,0,Round Bar,0,Standard,Uniaxial Constant Load,25.4,0,0,6.25,unnotched,0,0,Uniaxial Creep Rupture Test (ASTM E139),189.61,650,2856,0,18.2,44.1,0,0,No,Cast; sample CPJ-7A-G3,CPJ-7A,DOI: https://doi.org/10.1007/s11665-023-08566-1
51,Ferritic-Martensitic Steel,CPJ-7A,CPJ-7A,0,CPJ-7A,0.15,0.11,0.46,0,0,0.22,10.15,1.33,0,0.0228,0,0,0.05,0.0093,0,0.24,0,0,0,0,0.48,0,1.54,0,0.22,0,Vacuum Induction Melting (VIM) + Casting,Normalize 1150°C/30min AC + Temper 700°C/1h AC,Heat Treatment,1150,700,1,Air Cooling,0,Tempered Martensite,0,0,0,0,No,0,Round Bar,0,Standard,Uniaxial Constant Load,25.4,0,0,6.25,unnotched,0,0,Uniaxial Creep Rupture Test (ASTM E139),189.61,650,1898,0,18.9,43,0,0,No,Cast; sample CPJ-7A-H3,CPJ-7A,DOI: https://doi.org/10.1007/s11665-023-08566-1
51,Ferritic-Martensitic Steel,CPJ-7S,CPJ-7S,0,CPJ-7S,0.15,0.09,0.43,0,0,0.32,9.97,1.26,0,0.0241,0,0,0.06,0.0094,0.027,0.2,0,0,0,0,0.47,0,1.48,0,0.33,0,Vacuum Induction Melting (VIM) + Casting,Normalize 1150°C/30min AC + Temper 700°C/1h AC,Heat Treatment,1150,700,1,Air Cooling,0,Tempered Martensite,0,0,0,0,No,0,Round Bar,0,Standard,Uniaxial Constant Load,25.4,0,0,6.25,unnotched,0,0,Uniaxial Creep Rupture Test (ASTM E139),189.61,650,2323,0,5.1,31.8,0,0,No,Cast; sample CPJ-7S-C1,CPJ-7S,DOI: https://doi.org/10.1007/s11665-023-08566-1
51,Ferritic-Martensitic Steel,CPJ-7S,CPJ-7S,0,CPJ-7S,0.15,0.09,0.43,0,0,0.32,9.97,1.26,0,0.0241,0,0,0.06,0.0094,0.027,0.2,0,0,0,0,0.47,0,1.48,0,0.33,0,Vacuum Induction Melting (VIM) + Casting,Normalize 1150°C/30min AC + Temper 700°C/1h AC,Heat Treatment,1150,700,1,Air Cooling,0,Tempered Martensite,0,0,0,0,No,0,Round Bar,0,Standard,Uniaxial Constant Load,25.4,0,0,6.25,unnotched,0,0,Uniaxial Creep Rupture Test (ASTM E139),189.61,650,2339,0,6.3,30.1,0,0,No,Cast; sample CPJ-7S-A2,CPJ-7S,DOI: https://doi.org/10.1007/s11665-023-08566-1
51,Ferritic-Martensitic Steel,CPJ-7K,CPJ-7K,0,CPJ-7K,0.15,0.09,0.4,0,0,0.27,9.87,1.26,0,0.021,0,0,0.06,0.0078,0.003,0.21,0,0,0,0,0.48,0,1.46,0,0.25,0,Vacuum Induction Melting (VIM) + Casting,Normalize 1150°C/30min AC + Temper 700°C/1h AC,Heat Treatment,1150,700,1,Air Cooling,0,Tempered Martensite,0,0,0,0,No,0,Round Bar,0,Standard,Uniaxial Constant Load,25.4,0,0,6.25,unnotched,0,0,Uniaxial Creep Rupture Test (ASTM E139),172.37,650,828,0,26.4,0,0,0,No,Cast; sample CPJ-7K-F1,CPJ-7K,DOI: https://doi.org/10.1007/s11665-023-08566-1
51,Ferritic-Martensitic Steel,CPJ-7K,CPJ-7K,0,CPJ-7K,0.15,0.09,0.4,0,0,0.27,9.87,1.26,0,0.021,0,0,0.06,0.0078,0.003,0.21,0,0,0,0,0.48,0,1.46,0,0.25,0,Vacuum Induction Melting (VIM) + Casting,Normalize 1150°C/30min AC + Temper 700°C/1h AC,Heat Treatment,1150,700,1,Air Cooling,0,Tempered Martensite,0,0,0,0,No,0,Round Bar,0,Standard,Uniaxial Constant Load,25.4,0,0,6.25,unnotched,0,0,Uniaxial Creep Rupture Test (ASTM E139),172.37,650,886,0,21.8,0,0,0,No,Cast; sample CPJ-7K-E2,CPJ-7K,DOI: https://doi.org/10.1007/s11665-023-08566-1
51,Ferritic-Martensitic Steel,CPJ-7K,CPJ-7K,0,CPJ-7K,0.15,0.09,0.4,0,0,0.27,9.87,1.26,0,0.021,0,0,0.06,0.0078,0.003,0.21,0,0,0,0,0.48,0,1.46,0,0.25,0,Vacuum Induction Melting (VIM) + Casting,Normalize 1150°C/30min AC + Temper 700°C/1h AC,Heat Treatment,1150,700,1,Air Cooling,0,Tempered Martensite,0,0,0,0,No,0,Round Bar,0,Standard,Uniaxial Constant Load,25.4,0,0,6.25,unnotched,0,0,Uniaxial Creep Rupture Test (ASTM E139),172.37,650,869,0,24.4,0,0,0,No,Cast; sample CPJ-7K-H3,CPJ-7K,DOI: https://doi.org/10.1007/s11665-023-08566-1
51,Ferritic-Martensitic Steel,CPJ-7S,CPJ-7S,0,CPJ-7S,0.15,0.09,0.43,0,0,0.32,9.97,1.26,0,0.0241,0,0,0.06,0.0094,0.027,0.2,0,0,0,0,0.47,0,1.48,0,0.33,0,Vacuum Induction Melting (VIM) + Casting,Normalize 1150°C/30min AC + Temper 700°C/1h AC,Heat Treatment,1150,700,1,Air Cooling,0,Tempered Martensite,0,0,0,0,No,0,Round Bar,0,Standard,Uniaxial Constant Load,25.4,0,0,6.25,unnotched,0,0,Uniaxial Creep Rupture Test (ASTM E139),172.37,650,3105,0,8.4,42.3,0,0,No,Cast; sample CPJ-7S-D1,CPJ-7S,DOI: https://doi.org/10.1007/s11665-023-08566-1
51,Ferritic-Martensitic Steel,CPJ-7S,CPJ-7S,0,CPJ-7S,0.15,0.09,0.43,0,0,0.32,9.97,1.26,0,0.0241,0,0,0.06,0.0094,0.027,0.2,0,0,0,0,0.47,0,1.48,0,0.33,0,Vacuum Induction Melting (VIM) + Casting,Normalize 1150°C/30min AC + Temper 700°C/1h AC,Heat Treatment,1150,700,1,Air Cooling,0,Tempered Martensite,0,0,0,0,No,0,Round Bar,0,Standard,Uniaxial Constant Load,25.4,0,0,6.25,unnotched,0,0,Uniaxial Creep Rupture Test (ASTM E139),172.37,650,3726,0,10.4,39,0,0,No,Cast; sample CPJ-7S-E2,CPJ-7S,DOI: https://doi.org/10.1007/s11665-023-08566-1
51,Ferritic-Martensitic Steel,CPJ-7S,CPJ-7S,0,CPJ-7S,0.15,0.09,0.43,0,0,0.32,9.97,1.26,0,0.0241,0,0,0.06,0.0094,0.027,0.2,0,0,0,0,0.47,0,1.48,0,0.33,0,Vacuum Induction Melting (VIM) + Casting,Normalize 1150°C/30min AC + Temper 700°C/1h AC,Heat Treatment,1150,700,1,Air Cooling,0,Tempered Martensite,0,0,0,0,No,0,Round Bar,0,Standard,Uniaxial Constant Load,25.4,0,0,6.25,unnotched,0,0,Uniaxial Creep Rupture Test (ASTM E139),172.37,650,3270,0,8,35.4,0,0,No,Cast; sample CPJ-7S-C2,CPJ-7S,DOI: https://doi.org/10.1007/s11665-023-08566-1
51,Ferritic-Martensitic Steel,CPJ-7K,CPJ-7K,0,CPJ-7K,0.15,0.09,0.4,0,0,0.27,9.87,1.26,0,0.021,0,0,0.06,0.0078,0.003,0.21,0,0,0,0,0.48,0,1.46,0,0.25,0,Vacuum Induction Melting (VIM) + Casting,Normalize 1150°C/30min AC + Temper 700°C/1h AC,Heat Treatment,1150,700,1,Air Cooling,0,Tempered Martensite,0,0,0,0,No,0,Round Bar,0,Standard,Uniaxial Constant Load,25.4,0,0,6.25,unnotched,0,0,Uniaxial Creep Rupture Test (ASTM E139),155.13,650,1457,0,23.1,0,0,0,No,Cast; sample CPJ-7K-G3,CPJ-7K,DOI: https://doi.org/10.1007/s11665-023-08566-1
51,Ferritic-Martensitic Steel,CPJ-7A,CPJ-7A,0,CPJ-7A,0.15,0.11,0.46,0,0,0.22,10.15,1.33,0,0.0228,0,0,0.05,0.0093,0,0.24,0,0,0,0,0.48,0,1.54,0,0.22,0,Vacuum Induction Melting (VIM) + Casting,Normalize 1150°C/30min AC + Temper 700°C/1h AC,Heat Treatment,1150,700,1,Air Cooling,0,Tempered Martensite,0,0,0,0,No,0,Round Bar,0,Standard,Uniaxial Constant Load,25.4,0,0,6.25,unnotched,0,0,Uniaxial Creep Rupture Test (ASTM E139),155.13,650,5580,0,11.3,0,0,0,No,Cast; sample CPJ-7A-H2,CPJ-7A,DOI: https://doi.org/10.1007/s11665-023-08566-1
51,Ferritic-Martensitic Steel,CPJ-7K,CPJ-7K,0,CPJ-7K,0.15,0.09,0.4,0,0,0.27,9.87,1.26,0,0.021,0,0,0.06,0.0078,0.003,0.21,0,0,0,0,0.48,0,1.46,0,0.25,0,Vacuum Induction Melting (VIM) + Casting,Normalize 1150°C/30min AC + Temper 700°C/1h AC,Heat Treatment,1150,700,1,Air Cooling,0,Tempered Martensite,0,0,0,0,No,0,Round Bar,0,Standard,Uniaxial Constant Load,25.4,0,0,6.25,unnotched,0,0,Uniaxial Creep Rupture Test (ASTM E139),155.13,650,1582,0,37.3,0,0,0,No,Cast; sample CPJ-7K-D1,CPJ-7K,DOI: https://doi.org/10.1007/s11665-023-08566-1
51,Ferritic-Martensitic Steel,CPJ-7S,CPJ-7S,0,CPJ-7S,0.15,0.09,0.43,0,0,0.32,9.97,1.26,0,0.0241,0,0,0.06,0.0094,0.027,0.2,0,0,0,0,0.47,0,1.48,0,0.33,0,Vacuum Induction Melting (VIM) + Casting,Normalize 1150°C/30min AC + Temper 700°C/1h AC,Heat Treatment,1150,700,1,Air Cooling,0,Tempered Martensite,0,0,0,0,No,0,Round Bar,0,Standard,Uniaxial Constant Load,25.4,0,0,6.25,unnotched,0,0,Uniaxial Creep Rupture Test (ASTM E139),155.13,650,5097,0,17.4,0,0,0,No,Cast; sample CPJ-7S-G2,CPJ-7S,DOI: https://doi.org/10.1007/s11665-023-08566-1
51,Ferritic-Martensitic Steel,CPJ-7K,CPJ-7K,0,CPJ-7K,0.15,0.09,0.4,0,0,0.27,9.87,1.26,0,0.021,0,0,0.06,0.0078,0.003,0.21,0,0,0,0,0.48,0,1.46,0,0.25,0,Vacuum Induction Melting (VIM) + Casting,Normalize 1150°C/30min AC + Temper 700°C/1h AC,Heat Treatment,1150,700,1,Air Cooling,0,Tempered Martensite,0,0,0,0,No,0,Round Bar,0,Standard,Uniaxial Constant Load,25.4,0,0,6.25,unnotched,0,0,Uniaxial Creep Rupture Test (ASTM E139),137.9,650,3278,0,31.1,0,0,0,No,Cast; sample CPJ-7K-B1,CPJ-7K,DOI: https://doi.org/10.1007/s11665-023-08566-1
51,Ferritic-Martensitic Steel,CPJ-7A,CPJ-7A,0,CPJ-7A,0.15,0.11,0.46,0,0,0.22,10.15,1.33,0,0.0228,0,0,0.05,0.0093,0,0.24,0,0,0,0,0.48,0,1.54,0,0.22,0,Vacuum Induction Melting (VIM) + Casting,Normalize 1150°C/30min AC + Temper 700°C/1h AC,Heat Treatment,1150,700,1,Air Cooling,0,Tempered Martensite,0,0,0,0,No,0,Round Bar,0,Standard,Uniaxial Constant Load,25.4,0,0,6.25,unnotched,0,0,Uniaxial Creep Rupture Test (ASTM E139),137.9,650,3714,0,17.1,0,0,0,No,Cast; sample CPJ-7A-C2,CPJ-7A,DOI: https://doi.org/10.1007/s11665-023-08566-1
51,Ferritic-Martensitic Steel,CPJ-7A,CPJ-7A,0,CPJ-7A,0.15,0.11,0.46,0,0,0.22,10.15,1.33,0,0.0228,0,0,0.05,0.0093,0,0.24,0,0,0,0,0.48,0,1.54,0,0.22,0,Vacuum Induction Melting (VIM) + Casting,Normalize 1150°C/30min AC + Temper 700°C/1h AC,Heat Treatment,1150,700,1,Air Cooling,0,Tempered Martensite,0,0,0,0,No,0,Round Bar,0,Standard,Uniaxial Constant Load,25.4,0,0,6.25,unnotched,0,0,Uniaxial Creep Rupture Test (ASTM E139),137.9,650,10526,0,9.8,24.6,0,0,No,Cast; sample CPJ-7A-F3,CPJ-7A,DOI: https://doi.org/10.1007/s11665-023-08566-1
51,Ferritic-Martensitic Steel,CPJ-7S,CPJ-7S,0,CPJ-7S,0.15,0.09,0.43,0,0,0.32,9.97,1.26,0,0.0241,0,0,0.06,0.0094,0.027,0.2,0,0,0,0,0.47,0,1.48,0,0.33,0,Vacuum Induction Melting (VIM) + Casting,Normalize 1150°C/30min AC + Temper 700°C/1h AC,Heat Treatment,1150,700,1,Air Cooling,0,Tempered Martensite,0,0,0,0,No,0,Round Bar,0,Standard,Uniaxial Constant Load,25.4,0,0,6.25,unnotched,0,0,Uniaxial Creep Rupture Test (ASTM E139),137.9,650,7694,0,15,73.5,0,0,No,Cast; sample CPJ-7S-B2,CPJ-7S,DOI: https://doi.org/10.1007/s11665-023-08566-1
51,Ferritic-Martensitic Steel,CPJ-7K,CPJ-7K,0,CPJ-7K,0.15,0.09,0.4,0,0,0.27,9.87,1.26,0,0.021,0,0,0.06,0.0078,0.003,0.21,0,0,0,0,0.48,0,1.46,0,0.25,0,Vacuum Induction Melting (VIM) + Casting,Normalize 1150°C/30min AC + Temper 700°C/1h AC,Heat Treatment,1150,700,1,Air Cooling,0,Tempered Martensite,0,0,0,0,No,0,Round Bar,0,Standard,Uniaxial Constant Load,25.4,0,0,6.25,unnotched,0,0,Uniaxial Creep Rupture Test (ASTM E139),120.66,650,6518,0,22.8,0,0,0,No,Cast; sample CPJ-7K-E2,CPJ-7K,DOI: https://doi.org/10.1007/s11665-023-08566-1
51,Ferritic-Martensitic Steel,CPJ-7K,CPJ-7K,0,CPJ-7K,0.15,0.09,0.4,0,0,0.27,9.87,1.26,0,0.021,0,0,0.06,0.0078,0.003,0.21,0,0,0,0,0.48,0,1.46,0,0.25,0,Vacuum Induction Melting (VIM) + Casting,Normalize 1150°C/30min AC + Temper 700°C/1h AC,Heat Treatment,1150,700,1,Air Cooling,0,Tempered Martensite,0,0,0,0,No,0,Round Bar,0,Standard,Uniaxial Constant Load,25.4,0,0,6.25,unnotched,0,0,Uniaxial Creep Rupture Test (ASTM E139),120.66,650,5936,0,21.2,0,0,0,No,Cast; sample CPJ-7K-G4,CPJ-7K,DOI: https://doi.org/10.1007/s11665-023-08566-1
51,Ferritic-Martensitic Steel,CPJ-7S,CPJ-7S,0,CPJ-7S,0.15,0.09,0.43,0,0,0.32,9.97,1.26,0,0.0241,0,0,0.06,0.0094,0.027,0.2,0,0,0,0,0.47,0,1.48,0,0.33,0,Vacuum Induction Melting (VIM) + Casting,Normalize 1150°C/30min AC + Temper 700°C/1h AC,Heat Treatment,1150,700,1,Air Cooling,0,Tempered Martensite,0,0,0,0,No,0,Round Bar,0,Standard,Uniaxial Constant Load,25.4,0,0,6.25,unnotched,0,0,Uniaxial Creep Rupture Test (ASTM E139),103.42,650,10226,0,18,0,0,0,No,Cast; sample CPJ-7S-F1,CPJ-7S,DOI: https://doi.org/10.1007/s11665-023-08566-1
51,Ferritic-Martensitic Steel,JMP Steel,JMP-1A,0,JMP-1A,0.15,0.23,0.51,0,0,0.19,9.09,0.1,0,0.019,0,0,0.06,0.0104,0,0.2,0,0,0,0,2.91,0,2.94,0,0.01,0,Vacuum Induction Melting (VIM) + Wrought,Normalize 1150°C/30min AC + Temper 700°C/1h AC,Heat Treatment,1150,700,1,Air Cooling,0,Tempered Martensite,0,0,0,0,No,0,Round Bar,0,Standard,Uniaxial Constant Load,25.4,0,0,6.25,unnotched,0,0,Uniaxial Creep Rupture Test (ASTM E139),206.84,650,832,0,14.2,62.7,0,0,No,0,JMP-1A,DOI: https://doi.org/10.1007/s11665-023-08566-1
51,Ferritic-Martensitic Steel,JMP Steel,JMP-1B,0,JMP-1B,0.153,0.26,0.51,0,0,0.18,9.09,0.1,0,0.023,0,0,0.07,0.0121,0,0.21,0,0,0,0,2.89,0,2.93,0,0.003,0,Vacuum Induction Melting (VIM) + Wrought,Normalize 1150°C/30min AC + Temper 700°C/1h AC,Heat Treatment,1150,700,1,Air Cooling,0,Tempered Martensite,0,0,0,0,No,0,Round Bar,0,Standard,Uniaxial Constant Load,25.4,0,0,6.25,unnotched,0,0,Uniaxial Creep Rupture Test (ASTM E139),206.84,650,525,0,12.8,63.7,0,0,No,Not homogenized before fabrication,JMP-1B,DOI: https://doi.org/10.1007/s11665-023-08566-1
51,Ferritic-Martensitic Steel,JMP Steel,JMP-2,0,JMP-2,0.15,0.24,0.51,0,0,0.18,9.08,0.1,0,0.022,0,0,0.06,0.0101,0.032,0.2,0,0,0,0,2.9,0,2.93,0,0.349,0,Vacuum Induction Melting (VIM) + Wrought,Normalize 1150°C/30min AC + Temper 700°C/1h AC,Heat Treatment,1150,700,1,Air Cooling,0,Tempered Martensite,0,0,0,0,No,0,Round Bar,0,Standard,Uniaxial Constant Load,25.4,0,0,6.25,unnotched,0,0,Uniaxial Creep Rupture Test (ASTM E139),206.84,650,551,0,13.2,69.9,0,0,No,0,JMP-2,DOI: https://doi.org/10.1007/s11665-023-08566-1
