Repository: avakanski/Dataset-of-Creep-Properties-for-Nuclear-Structural-Materials

# Dataset of Creep Properties for Nuclear Structural Materials

Authors: Isshu Lee, John W. Merickel, Boopathy Kombaiah, Yalei Tang, Fei Xu, Rongjie Song, Aleksandar Vakanski

The dataset contains records of creep tests of nuclear structural materials. As advanced nuclear reactor designs move towards higher operating temperatures, creep research has become increasingly important. The focus is on understanding the influence of specimen size on creep properties, including the relationship between sub-sized and standard-sized specimen behavior under irradiation constraints. The dataset was curated from 54 peer-reviewed sources through an extensive literature review.

File: Creep_Data.csv (part 14 of 14)
,Material Class,,,,"Composition, wt.%",,,,,,,,,,,,,,,,,,,,,,,,,,,Treatment,,,,,,,,,,,Irradiation Conditions,,,,Specimen Dimensions,,,,,,,,,,,Creep properties,,,,,,,,,,,,
Reference,Alloy Group,Alloy Designation,Alloy Grade,Class,Heat,"C, wt.%","Si, wt.%","Mn, wt.%","P, wt.%","S, wt.%","Ni, wt.%","Cr, wt.%","Mo, wt.%","Al, wt.%","N, wt.%","Ti, wt.%","Fe, wt.%","Nb, wt.%","B, wt.%","Cu, wt.%","V, wt.%","Mg, wt.%","Y, wt.%","Zr, wt.%","Zn, wt.%","W, wt.%","Sn, wt.%","Co, wt.%","O, wt.%","Ta, wt.%","H, wt.%",Manufacturing,Treatment,Treatment categories,"Treatment temperature, C","Post treatment temperature, C","Post treatment time, h",Cooling,Finishing process,Microstructure,Morphology,Grain size (μm),Irradiation Dose,Irradiation Temperature,Irradiated Specimen,Irradiation Time (h),Specimen Stock Type,Specimen Shape,Specimen Size,Creep Test Type,Length (mm),Thickness (mm),Fillet radius R (mm),Width (mm),Notch,Aspect ratio (L/w),Aspect ratio (t/w),Creep Test Type,Stress (Mpa),Temperature of Creep Test (C),Creep Rupture Life (h),Minimum Creep Rate (%/h),Strain to Rupture (%),Reduction of Area (%),Time (h),Strain (%),Vacuum,Comments and Notes,Sample Identiefiers,Source
51,Ferritic-Martensitic Steel,JMP Steel,JMP-3,0,JMP-3,0.15,0.2,0.5,0,0,0.17,9.6,0.1,0,0.021,0,0,0.06,0.009,0,0.2,0,0,0,0,2.89,0,2.95,0,0.009,0,Vacuum Induction Melting (VIM) + Wrought,Normalize 1150°C/30min AC + Temper 700°C/1h AC,Heat Treatment,1150,700,1,Air Cooling,0,Tempered Martensite,0,82,0,0,No,0,Round Bar,0,Standard,Uniaxial Constant Load,25.4,0,0,6.25,unnotched,0,0,Uniaxial Creep Rupture Test (ASTM E139),206.84,650,1462,0,7.8,33,0,0,No,0,JMP-3,DOI: https://doi.org/10.1007/s11665-023-08566-1
51,Ferritic-Martensitic Steel,JMP Steel,JMP-3,0,JMP-3,0.15,0.2,0.5,0,0,0.17,9.6,0.1,0,0.021,0,0,0.06,0.009,0,0.2,0,0,0,0,2.89,0,2.95,0,0.009,0,Vacuum Induction Melting (VIM) + Wrought,Normalize 1150°C/30min AC + Temper 700°C/1h AC,Heat Treatment,1150,700,1,Air Cooling,0,Tempered Martensite,0,82,0,0,No,0,Round Bar,0,Standard,Uniaxial Constant Load,25.4,0,0,6.25,unnotched,0,0,Uniaxial Creep Rupture Test (ASTM E139),206.84,650,1000,0,9.6,56.5,0,0,No,0,JMP-3,DOI: https://doi.org/10.1007/s11665-023-08566-1
51,Ferritic-Martensitic Steel,JMP Steel,JMP-4,0,JMP-4,0.153,0.19,0.5,0,0,0.17,10.1,0.1,0,0.023,0,0,0.06,0.009,0.004,0.2,0,0,0,0,2.89,0,2.94,0,0.007,0,Vacuum Induction Melting (VIM) + Wrought,Normalize 1150°C/30min AC + Temper 700°C/1h AC,Heat Treatment,1150,700,1,Air Cooling,0,Tempered Martensite,0,82,0,0,No,0,Round Bar,0,Standard,Uniaxial Constant Load,25.4,0,0,6.25,unnotched,0,0,Uniaxial Creep Rupture Test (ASTM E139),206.84,650,1695,0,4.5,19.8,0,0,No,0,JMP-4,DOI: https://doi.org/10.1007/s11665-023-08566-1
51,Ferritic-Martensitic Steel,JMP Steel,JMP-4,0,JMP-4,0.153,0.19,0.5,0,0,0.17,10.1,0.1,0,0.023,0,0,0.06,0.009,0.004,0.2,0,0,0,0,2.89,0,2.94,0,0.007,0,Vacuum Induction Melting (VIM) + Wrought,Normalize 1150°C/30min AC + Temper 700°C/1h AC,Heat Treatment,1150,700,1,Air Cooling,0,Tempered Martensite,0,82,0,0,No,0,Round Bar,0,Standard,Uniaxial Constant Load,25.4,0,0,6.25,unnotched,0,0,Uniaxial Creep Rupture Test (ASTM E139),206.84,650,1417,0,6.3,31.6,0,0,No,0,JMP-4,DOI: https://doi.org/10.1007/s11665-023-08566-1
51,Ferritic-Martensitic Steel,JMP Steel,JMP-5,0,JMP-5,0.14,0.19,0.5,0,0,0.17,10.63,0.1,0,0.019,0,0,0.06,0.0086,0,0.21,0,0,0,0,2.89,0,2.87,0,0.004,0,Vacuum Induction Melting (VIM) + Wrought,Normalize 1150°C/30min AC + Temper 700°C/1h AC,Heat Treatment,1150,700,1,Air Cooling,0,Tempered Martensite,0,82,0,0,No,0,Round Bar,0,Standard,Uniaxial Constant Load,25.4,0,0,6.25,unnotched,0,0,Uniaxial Creep Rupture Test (ASTM E139),206.84,650,1874,0,8.3,29.7,0,0,No,0,JMP-5,DOI: https://doi.org/10.1007/s11665-023-08566-1
51,Ferritic-Martensitic Steel,JMP Steel,JMP-6,0,JMP-6,0.147,0.21,0.5,0,0,0.16,10.1,0.1,0,0.019,0,0,0.06,0.0088,0.004,0.2,0,0,0,0,2.9,0,1.91,0,0.007,0,Vacuum Induction Melting (VIM) + Wrought,Normalize 1150°C/30min AC + Temper 700°C/1h AC,Heat Treatment,1150,700,1,Air Cooling,0,Tempered Martensite,0,82,0,0,No,0,Round Bar,0,Standard,Uniaxial Constant Load,25.4,0,0,6.25,unnotched,0,0,Uniaxial Creep Rupture Test (ASTM E139),206.84,650,1665,0,11.6,61.4,0,0,No,0,JMP-6,DOI: https://doi.org/10.1007/s11665-023-08566-1
51,Ferritic-Martensitic Steel,JMP Steel,JMP-7,0,JMP-7,0.148,0.22,0.5,0,0,0.16,9.63,0.1,0,0.02,0,0,0.06,0.009,0.007,0.21,0,0,0,0,2.89,0,2.88,0,0.279,0,Vacuum Induction Melting (VIM) + Wrought,Normalize 1150°C/30min AC + Temper 700°C/1h AC,Heat Treatment,1150,700,1,Air Cooling,0,Tempered Martensite,0,29,0,0,No,0,Round Bar,0,Standard,Uniaxial Constant Load,25.4,0,0,6.25,unnotched,0,0,Uniaxial Creep Rupture Test (ASTM E139),206.84,650,666,0,14.8,81.6,0,0,No,0,JMP-7,DOI: https://doi.org/10.1007/s11665-023-08566-1
51,Ferritic-Martensitic Steel,JMP Steel,JMP-8,0,JMP-8,0.145,0.22,0.5,0,0,0.16,9.61,0.2,0,0.019,0,0,0.06,0.0088,0.003,0.2,0,0,0,0,2.68,0,2.88,0,0.015,0,Vacuum Induction Melting (VIM) + Wrought,Normalize 1150°C/30min AC + Temper 700°C/1h AC,Heat Treatment,1150,700,1,Air Cooling,0,Tempered Martensite,0,30,0,0,No,0,Round Bar,0,Standard,Uniaxial Constant Load,25.4,0,0,6.25,unnotched,0,0,Uniaxial Creep Rupture Test (ASTM E139),206.84,650,1107,0,13.3,74.9,0,0,No,0,JMP-8,DOI: https://doi.org/10.1007/s11665-023-08566-1
51,Ferritic-Martensitic Steel,JMP Steel,JMP-1A,0,JMP-1A,0.15,0.23,0.51,0,0,0.19,9.09,0.1,0,0.019,0,0,0.06,0.0104,0,0.2,0,0,0,0,2.91,0,2.94,0,0.01,0,Vacuum Induction Melting (VIM) + Wrought,Normalize 1150°C/30min AC + Temper 700°C/1h AC,Heat Treatment,1150,700,1,Air Cooling,0,Tempered Martensite,0,0,0,0,No,0,Round Bar,0,Standard,Uniaxial Constant Load,25.4,0,0,6.25,unnotched,0,0,Uniaxial Creep Rupture Test (ASTM E139),189.61,650,1440,0,13.4,58.4,0,0,No,0,JMP-1A,DOI: https://doi.org/10.1007/s11665-023-08566-1
51,Ferritic-Martensitic Steel,JMP Steel,JMP-1B,0,JMP-1B,0.153,0.26,0.51,0,0,0.18,9.09,0.1,0,0.023,0,0,0.07,0.0121,0,0.21,0,0,0,0,2.89,0,2.93,0,0.003,0,Vacuum Induction Melting (VIM) + Wrought,Normalize 1150°C/30min AC + Temper 700°C/1h AC,Heat Treatment,1150,700,1,Air Cooling,0,Tempered Martensite,0,0,0,0,No,0,Round Bar,0,Standard,Uniaxial Constant Load,25.4,0,0,6.25,unnotched,0,0,Uniaxial Creep Rupture Test (ASTM E139),189.61,650,1190,0,12.7,59,0,0,No,Not homogenized before fabrication,JMP-1B,DOI: https://doi.org/10.1007/s11665-023-08566-1
51,Ferritic-Martensitic Steel,JMP Steel,JMP-2,0,JMP-2,0.15,0.24,0.51,0,0,0.18,9.08,0.1,0,0.022,0,0,0.06,0.0101,0.032,0.2,0,0,0,0,2.9,0,2.93,0,0.349,0,Vacuum Induction Melting (VIM) + Wrought,Normalize 1150°C/30min AC + Temper 700°C/1h AC,Heat Treatment,1150,700,1,Air Cooling,0,Tempered Martensite,0,0,0,0,No,0,Round Bar,0,Standard,Uniaxial Constant Load,25.4,0,0,6.25,unnotched,0,0,Uniaxial Creep Rupture Test (ASTM E139),189.61,650,825,0,16.6,68,0,0,No,0,JMP-2,DOI: https://doi.org/10.1007/s11665-023-08566-1
51,Ferritic-Martensitic Steel,JMP Steel,JMP-3,0,JMP-3,0.15,0.2,0.5,0,0,0.17,9.6,0.1,0,0.021,0,0,0.06,0.009,0,0.2,0,0,0,0,2.89,0,2.95,0,0.009,0,Vacuum Induction Melting (VIM) + Wrought,Normalize 1150°C/30min AC + Temper 700°C/1h AC,Heat Treatment,1150,700,1,Air Cooling,0,Tempered Martensite,0,82,0,0,No,0,Round Bar,0,Standard,Uniaxial Constant Load,25.4,0,0,6.25,unnotched,0,0,Uniaxial Creep Rupture Test (ASTM E139),189.61,650,2000,0,11,43.8,0,0,No,0,JMP-3,DOI: https://doi.org/10.1007/s11665-023-08566-1
51,Ferritic-Martensitic Steel,JMP Steel,JMP-3,0,JMP-3,0.15,0.2,0.5,0,0,0.17,9.6,0.1,0,0.021,0,0,0.06,0.009,0,0.2,0,0,0,0,2.89,0,2.95,0,0.009,0,Vacuum Induction Melting (VIM) + Wrought,Normalize 1150°C/30min AC + Temper 700°C/1h AC,Heat Treatment,1150,700,1,Air Cooling,0,Tempered Martensite,0,82,0,0,No,0,Round Bar,0,Standard,Uniaxial Constant Load,25.4,0,0,6.25,unnotched,0,0,Uniaxial Creep Rupture Test (ASTM E139),189.61,650,2611,0,6.4,25,0,0,No,0,JMP-3,DOI: https://doi.org/10.1007/s11665-023-08566-1
51,Ferritic-Martensitic Steel,JMP Steel,JMP-4,0,JMP-4,0.153,0.19,0.5,0,0,0.17,10.1,0.1,0,0.023,0,0,0.06,0.009,0.004,0.2,0,0,0,0,2.89,0,2.94,0,0.007,0,Vacuum Induction Melting (VIM) + Wrought,Normalize 1150°C/30min AC + Temper 700°C/1h AC,Heat Treatment,1150,700,1,Air Cooling,0,Tempered Martensite,0,82,0,0,No,0,Round Bar,0,Standard,Uniaxial Constant Load,25.4,0,0,6.25,unnotched,0,0,Uniaxial Creep Rupture Test (ASTM E139),189.61,650,3286,0,9.1,36.9,0,0,No,0,JMP-4,DOI: https://doi.org/10.1007/s11665-023-08566-1
51,Ferritic-Martensitic Steel,JMP Steel,JMP-4,0,JMP-4,0.153,0.19,0.5,0,0,0.17,10.1,0.1,0,0.023,0,0,0.06,0.009,0.004,0.2,0,0,0,0,2.89,0,2.94,0,0.007,0,Vacuum Induction Melting (VIM) + Wrought,Normalize 1150°C/30min AC + Temper 700°C/1h AC,Heat Treatment,1150,700,1,Air Cooling,0,Tempered Martensite,0,82,0,0,No,0,Round Bar,0,Standard,Uniaxial Constant Load,25.4,0,0,6.25,unnotched,0,0,Uniaxial Creep Rupture Test (ASTM E139),189.61,650,2264,0,11.3,24.6,0,0,No,0,JMP-4,DOI: https://doi.org/10.1007/s11665-023-08566-1
51,Ferritic-Martensitic Steel,JMP Steel,JMP-5,0,JMP-5,0.14,0.19,0.5,0,0,0.17,10.63,0.1,0,0.019,0,0,0.06,0.0086,0,0.21,0,0,0,0,2.89,0,2.87,0,0.004,0,Vacuum Induction Melting (VIM) + Wrought,Normalize 1150°C/30min AC + Temper 700°C/1h AC,Heat Treatment,1150,700,1,Air Cooling,0,Tempered Martensite,0,82,0,0,No,0,Round Bar,0,Standard,Uniaxial Constant Load,25.4,0,0,6.25,unnotched,0,0,Uniaxial Creep Rupture Test (ASTM E139),189.61,650,2842,0,5.7,18.3,0,0,No,0,JMP-5,DOI: https://doi.org/10.1007/s11665-023-08566-1
51,Ferritic-Martensitic Steel,JMP Steel,JMP-6,0,JMP-6,0.147,0.21,0.5,0,0,0.16,10.1,0.1,0,0.019,0,0,0.06,0.0088,0.004,0.2,0,0,0,0,2.9,0,1.91,0,0.007,0,Vacuum Induction Melting (VIM) + Wrought,Normalize 1150°C/30min AC + Temper 700°C/1h AC,Heat Treatment,1150,700,1,Air Cooling,0,Tempered Martensite,0,82,0,0,No,0,Round Bar,0,Standard,Uniaxial Constant Load,25.4,0,0,6.25,unnotched,0,0,Uniaxial Creep Rupture Test (ASTM E139),189.61,650,2149,0,11.7,62.2,0,0,No,0,JMP-6,DOI: https://doi.org/10.1007/s11665-023-08566-1
51,Ferritic-Martensitic Steel,JMP Steel,JMP-7,0,JMP-7,0.148,0.22,0.5,0,0,0.16,9.63,0.1,0,0.02,0,0,0.06,0.009,0.007,0.21,0,0,0,0,2.89,0,2.88,0,0.279,0,Vacuum Induction Melting (VIM) + Wrought,Normalize 1150°C/30min AC + Temper 700°C/1h AC,Heat Treatment,1150,700,1,Air Cooling,0,Tempered Martensite,0,29,0,0,No,0,Round Bar,0,Standard,Uniaxial Constant Load,25.4,0,0,6.25,unnotched,0,0,Uniaxial Creep Rupture Test (ASTM E139),189.61,650,1065,0,16.2,82.5,0,0,No,0,JMP-7,DOI: https://doi.org/10.1007/s11665-023-08566-1
51,Ferritic-Martensitic Steel,JMP Steel,JMP-8,0,JMP-8,0.145,0.22,0.5,0,0,0.16,9.61,0.2,0,0.019,0,0,0.06,0.0088,0.003,0.2,0,0,0,0,2.68,0,2.88,0,0.015,0,Vacuum Induction Melting (VIM) + Wrought,Normalize 1150°C/30min AC + Temper 700°C/1h AC,Heat Treatment,1150,700,1,Air Cooling,0,Tempered Martensite,0,30,0,0,No,0,Round Bar,0,Standard,Uniaxial Constant Load,25.4,0,0,6.25,unnotched,0,0,Uniaxial Creep Rupture Test (ASTM E139),189.61,650,1548,0,12.9,66.3,0,0,No,0,JMP-8,DOI: https://doi.org/10.1007/s11665-023-08566-1
51,Ferritic-Martensitic Steel,JMP Steel,JMP-1A,0,JMP-1A,0.15,0.23,0.51,0,0,0.19,9.09,0.1,0,0.019,0,0,0.06,0.0104,0,0.2,0,0,0,0,2.91,0,2.94,0,0.01,0,Vacuum Induction Melting (VIM) + Wrought,Normalize 1150°C/30min AC + Temper 700°C/1h AC,Heat Treatment,1150,700,1,Air Cooling,0,Tempered Martensite,0,0,0,0,No,0,Round Bar,0,Standard,Uniaxial Constant Load,25.4,0,0,6.25,unnotched,0,0,Uniaxial Creep Rupture Test (ASTM E139),172.37,650,2275,0.000446,21.4,49.1,0,0,No,0,JMP-1A,DOI: https://doi.org/10.1007/s11665-023-08566-1
51,Ferritic-Martensitic Steel,JMP Steel,JMP-1B,0,JMP-1B,0.153,0.26,0.51,0,0,0.18,9.09,0.1,0,0.023,0,0,0.07,0.0121,0,0.21,0,0,0,0,2.89,0,2.93,0,0.003,0,Vacuum Induction Melting (VIM) + Wrought,Normalize 1150°C/30min AC + Temper 700°C/1h AC,Heat Treatment,1150,700,1,Air Cooling,0,Tempered Martensite,0,0,0,0,No,0,Round Bar,0,Standard,Uniaxial Constant Load,25.4,0,0,6.25,unnotched,0,0,Uniaxial Creep Rupture Test (ASTM E139),172.37,650,1833,0,25,57.8,0,0,No,Not homogenized before fabrication,JMP-1B,DOI: https://doi.org/10.1007/s11665-023-08566-1
51,Ferritic-Martensitic Steel,JMP Steel,JMP-2,0,JMP-2,0.15,0.24,0.51,0,0,0.18,9.08,0.1,0,0.022,0,0,0.06,0.0101,0.032,0.2,0,0,0,0,2.9,0,2.93,0,0.349,0,Vacuum Induction Melting (VIM) + Wrought,Normalize 1150°C/30min AC + Temper 700°C/1h AC,Heat Treatment,1150,700,1,Air Cooling,0,Tempered Martensite,0,0,0,0,No,0,Round Bar,0,Standard,Uniaxial Constant Load,25.4,0,0,6.25,unnotched,0,0,Uniaxial Creep Rupture Test (ASTM E139),172.37,650,1030,0,27.6,68,0,0,No,0,JMP-2,DOI: https://doi.org/10.1007/s11665-023-08566-1
51,Ferritic-Martensitic Steel,JMP Steel,JMP-3,0,JMP-3,0.15,0.2,0.5,0,0,0.17,9.6,0.1,0,0.021,0,0,0.06,0.009,0,0.2,0,0,0,0,2.89,0,2.95,0,0.009,0,Vacuum Induction Melting (VIM) + Wrought,Normalize 1150°C/30min AC + Temper 700°C/1h AC,Heat Treatment,1150,700,1,Air Cooling,0,Tempered Martensite,0,82,0,0,No,0,Round Bar,0,Standard,Uniaxial Constant Load,25.4,0,0,6.25,unnotched,0,0,Uniaxial Creep Rupture Test (ASTM E139),172.37,650,3205,0.00019,10,34.5,0,0,No,0,JMP-3,DOI: https://doi.org/10.1007/s11665-023-08566-1
51,Ferritic-Martensitic Steel,JMP Steel,JMP-3,0,JMP-3,0.15,0.2,0.5,0,0,0.17,9.6,0.1,0,0.021,0,0,0.06,0.009,0,0.2,0,0,0,0,2.89,0,2.95,0,0.009,0,Vacuum Induction Melting (VIM) + Wrought,Normalize 1150°C/30min AC + Temper 700°C/1h AC,Heat Treatment,1150,700,1,Air Cooling,0,Tempered Martensite,0,82,0,0,No,0,Round Bar,0,Standard,Uniaxial Constant Load,25.4,0,0,6.25,unnotched,0,0,Uniaxial Creep Rupture Test (ASTM E139),172.37,650,3198,0.00019,11.7,55.2,0,0,No,0,JMP-3,DOI: https://doi.org/10.1007/s11665-023-08566-1
51,Ferritic-Martensitic Steel,JMP Steel,JMP-4,0,JMP-4,0.153,0.19,0.5,0,0,0.17,10.1,0.1,0,0.023,0,0,0.06,0.009,0.004,0.2,0,0,0,0,2.89,0,2.94,0,0.007,0,Vacuum Induction Melting (VIM) + Wrought,Normalize 1150°C/30min AC + Temper 700°C/1h AC,Heat Treatment,1150,700,1,Air Cooling,0,Tempered Martensite,0,82,0,0,No,0,Round Bar,0,Standard,Uniaxial Constant Load,25.4,0,0,6.25,unnotched,0,0,Uniaxial Creep Rupture Test (ASTM E139),172.37,650,4697,0.000157,5.3,14,0,0,No,0,JMP-4,DOI: https://doi.org/10.1007/s11665-023-08566-1
51,Ferritic-Martensitic Steel,JMP Steel,JMP-4,0,JMP-4,0.153,0.19,0.5,0,0,0.17,10.1,0.1,0,0.023,0,0,0.06,0.009,0.004,0.2,0,0,0,0,2.89,0,2.94,0,0.007,0,Vacuum Induction Melting (VIM) + Wrought,Normalize 1150°C/30min AC + Temper 700°C/1h AC,Heat Treatment,1150,700,1,Air Cooling,0,Tempered Martensite,0,82,0,0,No,0,Round Bar,0,Standard,Uniaxial Constant Load,25.4,0,0,6.25,unnotched,0,0,Uniaxial Creep Rupture Test (ASTM E139),172.37,650,4154,0.000157,9.9,18.4,0,0,No,0,JMP-4,DOI: https://doi.org/10.1007/s11665-023-08566-1
51,Ferritic-Martensitic Steel,JMP Steel,JMP-5,0,JMP-5,0.14,0.19,0.5,0,0,0.17,10.63,0.1,0,0.019,0,0,0.06,0.0086,0,0.21,0,0,0,0,2.89,0,2.87,0,0.004,0,Vacuum Induction Melting (VIM) + Wrought,Normalize 1150°C/30min AC + Temper 700°C/1h AC,Heat Treatment,1150,700,1,Air Cooling,0,Tempered Martensite,0,82,0,0,No,0,Round Bar,0,Standard,Uniaxial Constant Load,25.4,0,0,6.25,unnotched,0,0,Uniaxial Creep Rupture Test (ASTM E139),172.37,650,4091,0.000202,6.7,26.3,0,0,No,0,JMP-5,DOI: https://doi.org/10.1007/s11665-023-08566-1
51,Ferritic-Martensitic Steel,JMP Steel,JMP-6,0,JMP-6,0.147,0.21,0.5,0,0,0.16,10.1,0.1,0,0.019,0,0,0.06,0.0088,0.004,0.2,0,0,0,0,2.9,0,1.91,0,0.007,0,Vacuum Induction Melting (VIM) + Wrought,Normalize 1150°C/30min AC + Temper 700°C/1h AC,Heat Treatment,1150,700,1,Air Cooling,0,Tempered Martensite,0,82,0,0,No,0,Round Bar,0,Standard,Uniaxial Constant Load,25.4,0,0,6.25,unnotched,0,0,Uniaxial Creep Rupture Test (ASTM E139),172.37,650,3910,0.000205,11.3,42.9,0,0,No,0,JMP-6,DOI: https://doi.org/10.1007/s11665-023-08566-1
51,Ferritic-Martensitic Steel,JMP Steel,JMP-7,0,JMP-7,0.148,0.22,0.5,0,0,0.16,9.63,0.1,0,0.02,0,0,0.06,0.009,0.007,0.21,0,0,0,0,2.89,0,2.88,0,0.279,0,Vacuum Induction Melting (VIM) + Wrought,Normalize 1150°C/30min AC + Temper 700°C/1h AC,Heat Treatment,1150,700,1,Air Cooling,0,Tempered Martensite,0,29,0,0,No,0,Round Bar,0,Standard,Uniaxial Constant Load,25.4,0,0,6.25,unnotched,0,0,Uniaxial Creep Rupture Test (ASTM E139),172.37,650,2149,0.000449,15.3,83.5,0,0,No,0,JMP-7,DOI: https://doi.org/10.1007/s11665-023-08566-1
51,Ferritic-Martensitic Steel,JMP Steel,JMP-8,0,JMP-8,0.145,0.22,0.5,0,0,0.16,9.61,0.2,0,0.019,0,0,0.06,0.0088,0.003,0.2,0,0,0,0,2.68,0,2.88,0,0.015,0,Vacuum Induction Melting (VIM) + Wrought,Normalize 1150°C/30min AC + Temper 700°C/1h AC,Heat Treatment,1150,700,1,Air Cooling,0,Tempered Martensite,0,30,0,0,No,0,Round Bar,0,Standard,Uniaxial Constant Load,25.4,0,0,6.25,unnotched,0,0,Uniaxial Creep Rupture Test (ASTM E139),172.37,650,2454,0.000357,13.5,77,0,0,No,0,JMP-8,DOI: https://doi.org/10.1007/s11665-023-08566-1
51,Ferritic-Martensitic Steel,JMP Steel,JMP-1A,0,JMP-1A,0.15,0.23,0.51,0,0,0.19,9.09,0.1,0,0.019,0,0,0.06,0.0104,0,0.2,0,0,0,0,2.91,0,2.94,0,0.01,0,Vacuum Induction Melting (VIM) + Wrought,Normalize 1150°C/30min AC + Temper 700°C/1h AC,Heat Treatment,1150,700,1,Air Cooling,0,Tempered Martensite,0,0,0,0,No,0,Round Bar,0,Standard,Uniaxial Constant Load,25.4,0,0,6.25,unnotched,0,0,Uniaxial Creep Rupture Test (ASTM E139),155.13,650,4587,0,15.4,40.2,0,0,No,0,JMP-1A,DOI: https://doi.org/10.1007/s11665-023-08566-1
51,Ferritic-Martensitic Steel,JMP Steel,JMP-1B,0,JMP-1B,0.153,0.26,0.51,0,0,0.18,9.09,0.1,0,0.023,0,0,0.07,0.0121,0,0.21,0,0,0,0,2.89,0,2.93,0,0.003,0,Vacuum Induction Melting (VIM) + Wrought,Normalize 1150°C/30min AC + Temper 700°C/1h AC,Heat Treatment,1150,700,1,Air Cooling,0,Tempered Martensite,0,0,0,0,No,0,Round Bar,0,Standard,Uniaxial Constant Load,25.4,0,0,6.25,unnotched,0,0,Uniaxial Creep Rupture Test (ASTM E139),155.13,650,3443,0,19.7,46.7,0,0,No,Not homogenized before fabrication,JMP-1B,DOI: https://doi.org/10.1007/s11665-023-08566-1
51,Ferritic-Martensitic Steel,JMP Steel,JMP-2,0,JMP-2,0.15,0.24,0.51,0,0,0.18,9.08,0.1,0,0.022,0,0,0.06,0.0101,0.032,0.2,0,0,0,0,2.9,0,2.93,0,0.349,0,Vacuum Induction Melting (VIM) + Wrought,Normalize 1150°C/30min AC + Temper 700°C/1h AC,Heat Treatment,1150,700,1,Air Cooling,0,Tempered Martensite,0,0,0,0,No,0,Round Bar,0,Standard,Uniaxial Constant Load,25.4,0,0,6.25,unnotched,0,0,Uniaxial Creep Rupture Test (ASTM E139),155.13,650,1387,0,33,68.8,0,0,No,0,JMP-2,DOI: https://doi.org/10.1007/s11665-023-08566-1
51,Ferritic-Martensitic Steel,JMP Steel,JMP-3,0,JMP-3,0.15,0.2,0.5,0,0,0.17,9.6,0.1,0,0.021,0,0,0.06,0.009,0,0.2,0,0,0,0,2.89,0,2.95,0,0.009,0,Vacuum Induction Melting (VIM) + Wrought,Normalize 1150°C/30min AC + Temper 700°C/1h AC,Heat Treatment,1150,700,1,Air Cooling,0,Tempered Martensite,0,82,0,0,No,0,Round Bar,0,Standard,Uniaxial Constant Load,25.4,0,0,6.25,unnotched,0,0,Uniaxial Creep Rupture Test (ASTM E139),155.13,650,5320,0,10.6,34.8,0,0,No,0,JMP-3,DOI: https://doi.org/10.1007/s11665-023-08566-1
51,Ferritic-Martensitic Steel,JMP Steel,JMP-4,0,JMP-4,0.153,0.19,0.5,0,0,0.17,10.1,0.1,0,0.023,0,0,0.06,0.009,0.004,0.2,0,0,0,0,2.89,0,2.94,0,0.007,0,Vacuum Induction Melting (VIM) + Wrought,Normalize 1150°C/30min AC + Temper 700°C/1h AC,Heat Treatment,1150,700,1,Air Cooling,0,Tempered Martensite,0,82,0,0,No,0,Round Bar,0,Standard,Uniaxial Constant Load,25.4,0,0,6.25,unnotched,0,0,Uniaxial Creep Rupture Test (ASTM E139),155.13,650,6150,0,3.5,12.4,0,0,No,0,JMP-4,DOI: https://doi.org/10.1007/s11665-023-08566-1
51,Ferritic-Martensitic Steel,JMP Steel,JMP-4,0,JMP-4,0.153,0.19,0.5,0,0,0.17,10.1,0.1,0,0.023,0,0,0.06,0.009,0.004,0.2,0,0,0,0,2.89,0,2.94,0,0.007,0,Vacuum Induction Melting (VIM) + Wrought,Normalize 1150°C/30min AC + Temper 700°C/1h AC,Heat Treatment,1150,700,1,Air Cooling,0,Tempered Martensite,0,82,0,0,No,0,Round Bar,0,Standard,Uniaxial Constant Load,25.4,0,0,6.25,unnotched,0,0,Uniaxial Creep Rupture Test (ASTM E139),155.13,662.5,3067,0,13.2,40.5,0,0,No,Accelerated test at 662.5°C,JMP-4,DOI: https://doi.org/10.1007/s11665-023-08566-1
51,Ferritic-Martensitic Steel,JMP Steel,JMP-4,0,JMP-4,0.153,0.19,0.5,0,0,0.17,10.1,0.1,0,0.023,0,0,0.06,0.009,0.004,0.2,0,0,0,0,2.89,0,2.94,0,0.007,0,Vacuum Induction Melting (VIM) + Wrought,Normalize 1150°C/30min AC + Temper 700°C/1h AC,Heat Treatment,1150,700,1,Air Cooling,0,Tempered Martensite,0,82,0,0,No,0,Round Bar,0,Standard,Uniaxial Constant Load,25.4,0,0,6.25,unnotched,0,0,Uniaxial Creep Rupture Test (ASTM E139),155.13,662.5,2757,0,12.2,31.4,0,0,No,Accelerated test at 662.5°C,JMP-4,DOI: https://doi.org/10.1007/s11665-023-08566-1
51,Ferritic-Martensitic Steel,JMP Steel,JMP-5,0,JMP-5,0.14,0.19,0.5,0,0,0.17,10.63,0.1,0,0.019,0,0,0.06,0.0086,0,0.21,0,0,0,0,2.89,0,2.87,0,0.004,0,Vacuum Induction Melting (VIM) + Wrought,Normalize 1150°C/30min AC + Temper 700°C/1h AC,Heat Treatment,1150,700,1,Air Cooling,0,Tempered Martensite,0,82,0,0,No,0,Round Bar,0,Standard,Uniaxial Constant Load,25.4,0,0,6.25,unnotched,0,0,Uniaxial Creep Rupture Test (ASTM E139),155.13,650,5849,0,9.5,23,0,0,No,0,JMP-5,DOI: https://doi.org/10.1007/s11665-023-08566-1
51,Ferritic-Martensitic Steel,JMP Steel,JMP-5,0,JMP-5,0.14,0.19,0.5,0,0,0.17,10.63,0.1,0,0.019,0,0,0.06,0.0086,0,0.21,0,0,0,0,2.89,0,2.87,0,0.004,0,Vacuum Induction Melting (VIM) + Wrought,Normalize 1150°C/30min AC + Temper 700°C/1h AC,Heat Treatment,1150,700,1,Air Cooling,0,Tempered Martensite,0,82,0,0,No,0,Round Bar,0,Standard,Uniaxial Constant Load,25.4,0,0,6.25,unnotched,0,0,Uniaxial Creep Rupture Test (ASTM E139),155.13,675,919,0,12.7,53.3,0,0,No,Accelerated test at 675°C,JMP-5,DOI: https://doi.org/10.1007/s11665-023-08566-1
51,Ferritic-Martensitic Steel,JMP Steel,JMP-1A,0,JMP-1A,0.15,0.23,0.51,0,0,0.19,9.09,0.1,0,0.019,0,0,0.06,0.0104,0,0.2,0,0,0,0,2.91,0,2.94,0,0.01,0,Vacuum Induction Melting (VIM) + Wrought,Normalize 1150°C/30min AC + Temper 700°C/1h AC,Heat Treatment,1150,700,1,Air Cooling,0,Tempered Martensite,0,0,0,0,No,0,Round Bar,0,Standard,Uniaxial Constant Load,25.4,0,0,6.25,unnotched,0,0,Uniaxial Creep Rupture Test (ASTM E139),137.9,650,7694,0,7.4,17,0,0,No,0,JMP-1A,DOI: https://doi.org/10.1007/s11665-023-08566-1
51,Ferritic-Martensitic Steel,JMP Steel,JMP-1B,0,JMP-1B,0.153,0.26,0.51,0,0,0.18,9.09,0.1,0,0.023,0,0,0.07,0.0121,0,0.21,0,0,0,0,2.89,0,2.93,0,0.003,0,Vacuum Induction Melting (VIM) + Wrought,Normalize 1150°C/30min AC + Temper 700°C/1h AC,Heat Treatment,1150,700,1,Air Cooling,0,Tempered Martensite,0,0,0,0,No,0,Round Bar,0,Standard,Uniaxial Constant Load,25.4,0,0,6.25,unnotched,0,0,Uniaxial Creep Rupture Test (ASTM E139),137.9,650,8201,0,15.5,29.5,0,0,No,Not homogenized before fabrication,JMP-1B,DOI: https://doi.org/10.1007/s11665-023-08566-1
51,Ferritic-Martensitic Steel,JMP Steel,JMP-2,0,JMP-2,0.15,0.24,0.51,0,0,0.18,9.08,0.1,0,0.022,0,0,0.06,0.0101,0.032,0.2,0,0,0,0,2.9,0,2.93,0,0.349,0,Vacuum Induction Melting (VIM) + Wrought,Normalize 1150°C/30min AC + Temper 700°C/1h AC,Heat Treatment,1150,700,1,Air Cooling,0,Tempered Martensite,0,0,0,0,No,0,Round Bar,0,Standard,Uniaxial Constant Load,25.4,0,0,6.25,unnotched,0,0,Uniaxial Creep Rupture Test (ASTM E139),137.9,650,2458,0,24,59.2,0,0,No,0,JMP-2,DOI: https://doi.org/10.1007/s11665-023-08566-1
51,Ferritic-Martensitic Steel,JMP Steel,JMP-3,0,JMP-3,0.15,0.2,0.5,0,0,0.17,9.6,0.1,0,0.021,0,0,0.06,0.009,0,0.2,0,0,0,0,2.89,0,2.95,0,0.009,0,Vacuum Induction Melting (VIM) + Wrought,Normalize 1150°C/30min AC + Temper 700°C/1h AC,Heat Treatment,1150,700,1,Air Cooling,0,Tempered Martensite,0,82,0,0,No,0,Round Bar,0,Standard,Uniaxial Constant Load,25.4,0,0,6.25,unnotched,0,0,Uniaxial Creep Rupture Test (ASTM E139),137.9,650,9781,0,9.9,24.3,0,0,No,0,JMP-3,DOI: https://doi.org/10.1007/s11665-023-08566-1
51,Ferritic-Martensitic Steel,JMP Steel,JMP-4,0,JMP-4,0.153,0.19,0.5,0,0,0.17,10.1,0.1,0,0.023,0,0,0.06,0.009,0.004,0.2,0,0,0,0,2.89,0,2.94,0,0.007,0,Vacuum Induction Melting (VIM) + Wrought,Normalize 1150°C/30min AC + Temper 700°C/1h AC,Heat Treatment,1150,700,1,Air Cooling,0,Tempered Martensite,0,82,0,0,No,0,Round Bar,0,Standard,Uniaxial Constant Load,25.4,0,0,6.25,unnotched,0,0,Uniaxial Creep Rupture Test (ASTM E139),137.9,650,11722,0,5.9,15.2,0,0,No,0,JMP-4,DOI: https://doi.org/10.1007/s11665-023-08566-1
51,Ferritic-Martensitic Steel,JMP Steel,JMP-4,0,JMP-4,0.153,0.19,0.5,0,0,0.17,10.1,0.1,0,0.023,0,0,0.06,0.009,0.004,0.2,0,0,0,0,2.89,0,2.94,0,0.007,0,Vacuum Induction Melting (VIM) + Wrought,Normalize 1150°C/30min AC + Temper 700°C/1h AC,Heat Treatment,1150,700,1,Air Cooling,0,Tempered Martensite,0,82,0,0,No,0,Round Bar,0,Standard,Uniaxial Constant Load,25.4,0,0,6.25,unnotched,0,0,Uniaxial Creep Rupture Test (ASTM E139),137.9,675,1121,0,11,34.5,0,0,No,Accelerated test at 675°C,JMP-4,DOI: https://doi.org/10.1007/s11665-023-08566-1
51,Ferritic-Martensitic Steel,JMP Steel,JMP-5,0,JMP-5,0.14,0.19,0.5,0,0,0.17,10.63,0.1,0,0.019,0,0,0.06,0.0086,0,0.21,0,0,0,0,2.89,0,2.87,0,0.004,0,Vacuum Induction Melting (VIM) + Wrought,Normalize 1150°C/30min AC + Temper 700°C/1h AC,Heat Treatment,1150,700,1,Air Cooling,0,Tempered Martensite,0,82,0,0,No,0,Round Bar,0,Standard,Uniaxial Constant Load,25.4,0,0,6.25,unnotched,0,0,Uniaxial Creep Rupture Test (ASTM E139),137.9,662.5,5607,0,9,32.3,0,0,No,Accelerated test at 662.5°C,JMP-5,DOI: https://doi.org/10.1007/s11665-023-08566-1
51,Ferritic-Martensitic Steel,JMP Steel,JMP-4,0,JMP-4,0.153,0.19,0.5,0,0,0.17,10.1,0.1,0,0.023,0,0,0.06,0.009,0.004,0.2,0,0,0,0,2.89,0,2.94,0,0.007,0,Vacuum Induction Melting (VIM) + Wrought,Normalize 1150°C/30min AC + Temper 700°C/1h AC,Heat Treatment,1150,700,1,Air Cooling,0,Tempered Martensite,0,82,0,0,No,0,Round Bar,0,Standard,Uniaxial Constant Load,25.4,0,0,6.25,unnotched,0,0,Uniaxial Creep Rupture Test (ASTM E139),120.66,662.5,9072,0,8.1,23,0,0,No,Accelerated test at 662.5°C,JMP-4,DOI: https://doi.org/10.1007/s11665-023-08566-1
51,Ferritic-Martensitic Steel,JMP Steel,JMP-5,0,JMP-5,0.14,0.19,0.5,0,0,0.17,10.63,0.1,0,0.019,0,0,0.06,0.0086,0,0.21,0,0,0,0,2.89,0,2.87,0,0.004,0,Vacuum Induction Melting (VIM) + Wrought,Normalize 1150°C/30min AC + Temper 700°C/1h AC,Heat Treatment,1150,700,1,Air Cooling,0,Tempered Martensite,0,82,0,0,No,0,Round Bar,0,Standard,Uniaxial Constant Load,25.4,0,0,6.25,unnotched,0,0,Uniaxial Creep Rupture Test (ASTM E139),120.66,675,3785,0,8.4,50.5,0,0,No,Accelerated test at 675°C,JMP-5,DOI: https://doi.org/10.1007/s11665-023-08566-1
51,Ferritic-Martensitic Steel,JMP Steel,JMP-4,0,JMP-4,0.153,0.19,0.5,0,0,0.17,10.1,0.1,0,0.023,0,0,0.06,0.009,0.004,0.2,0,0,0,0,2.89,0,2.94,0,0.007,0,Vacuum Induction Melting (VIM) + Wrought,Normalize 1150°C/30min AC + Temper 700°C/1h AC,Heat Treatment,1150,700,1,Air Cooling,0,Tempered Martensite,0,82,0,0,No,0,Round Bar,0,Standard,Uniaxial Constant Load,25.4,0,0,6.25,unnotched,0,0,Uniaxial Creep Rupture Test (ASTM E139),103.42,662.5,21908,0,8.8,26.8,0,0,No,Accelerated test at 662.5°C,JMP-4,DOI: https://doi.org/10.1007/s11665-023-08566-1
52,Ferritic-Martensitic Steel,F82H,F82H,RAFM,2W22-2,0.1,0.11,0.47,,,0.01,7.72,0.01,,0.007,,,,0.003,,0.2,,,,,2.04,,,,0.016,,,,,,,,,,,,,,,,,Plate,Round bar,,,,6,,,,,,,120,650,192.7,,36.09,,,,,,SD01,DOI: https://doi.org/10.6084/m9.figshare.24154524
52,Ferritic-Martensitic Steel,F82H,F82H,RAFM,2W22-2,0.1,0.11,0.47,,,0.01,7.72,0.01,,0.007,,,,0.003,,0.2,,,,,2.04,,,,0.016,,,,,,,,,,,,,,,,,Plate,Round bar,,,,6,,,,,,,250,550,231.9,,17.98,,,,,,SD02,DOI: https://doi.org/10.6084/m9.figshare.24154524
53,Ferritic-Martensitic Steel,P91 modified,P91,9%Cr,,0.09,0.29,0.35,,,0.28,8.7,0.9,,0.0108,,,0.072,0.007,,0.22,,,,,,,,,,,Wrought,,Heat Treatment,,,,,,,,,,,,,Bar,,,,,,,,,,,Uniaxial creep test,120,650,770,,,,,,,B=70ppm N=108ppm; originally from Rejeesh et al. 2021 cited in Dudova 2022 Table 2,DUDOVA-T2-01,DOI: https://doi.org/10.3390/met12071119
53,Ferritic-Martensitic Steel,P91 modified,P91,9%Cr,,0.09,0.29,0.35,,,0.28,8.7,0.9,,0.002,,,0.072,0.01,,0.22,,,,,,,,,,,Wrought,,Heat Treatment,,,,,,,,,,,,,Bar,,,,,,,,,,,Uniaxial creep test,120,650,296,,,,,,,B=100ppm N=20ppm; originally from Rejeesh et al. 2021 cited in Dudova 2022 Table 2,DUDOVA-T2-02,DOI: https://doi.org/10.3390/met12071119
53,Ferritic-Martensitic Steel,P91 modified,P91,9%Cr,,0.09,0.29,0.35,,,0.28,8.7,0.9,,0.009,,,0.072,0.009,,0.22,,,,,,,,,,,Wrought,,Heat Treatment,,,,,,,,,,,,,Bar,,,,,,,,,,,Uniaxial creep test,120,650,544,,,,,,,B=90ppm N=90ppm; originally from Rejeesh et al. 2021 cited in Dudova 2022 Table 2,DUDOVA-T2-03,DOI: https://doi.org/10.3390/met12071119
53,Ferritic-Martensitic Steel,P91 modified,P91,9%Cr,,0.09,0.29,0.35,,,0.28,8.7,0.9,,0.009,,,0.072,0.0025,,0.22,,,,,,,,,,,Wrought,,Heat Treatment,,,,,,,,,,,,,Bar,,,,,,,,,,,Uniaxial creep test,120,650,65,,,,,,,B=25ppm N=90ppm; originally from Rejeesh et al. 2021 cited in Dudova 2022 Table 2,DUDOVA-T2-04,DOI: https://doi.org/10.3390/met12071119
53,Ferritic-Martensitic Steel,P91 modified,P91,9%Cr,,0.09,0.29,0.35,,,0.28,8.7,0.9,,0.05,,,0.072,0,,0.22,,,,,,,,,,,Wrought,,Heat Treatment,,,,,,,,,,,,,Bar,,,,,,,,,,,Uniaxial creep test,120,650,44,,,,,,,B=0ppm N=500ppm; originally from Rejeesh et al. 2021 cited in Dudova 2022 Table 2,DUDOVA-T2-05,DOI: https://doi.org/10.3390/met12071119
53,Ferritic-Martensitic Steel,MARBN,MARBN,9%Cr CSEF,,0.08,0.32,0.52,,,,9.26,,,0.008,,,0.055,0.01,,0.157,,,,,2.87,,2.97,,,,Wrought,,Heat Treatment,1150,770,,Air,,,,,,,,,Bar,,,,,,,,,,,Uniaxial creep test,150,650,3937,,,,,,,MARBN 100ppm B/80ppm N; from Abstoss et al. 2019 cited in Dudova 2022 Table 3,DUDOVA-T3-01,DOI: https://doi.org/10.3390/met12071119
53,Ferritic-Martensitic Steel,MARBN,MARBN,9%Cr CSEF,,0.08,0.32,0.52,,,,9.26,,,0.008,,,0.055,0.01,,0.157,,,,,2.87,,2.97,,,,Wrought,,Heat Treatment,1150,770,,Air,,,,,,,,,Bar,,,,,,,,,,,Uniaxial creep test,130,650,8760,,,,,,,MARBN 100ppm B/80ppm N; from Abstoss et al. 2019 cited in Dudova 2022 Table 3,DUDOVA-T3-02,DOI: https://doi.org/10.3390/met12071119
53,Ferritic-Martensitic Steel,MARBN,MARBN,9%Cr CSEF,,0.08,0.32,0.52,,,,9.26,,,0.008,,,0.055,0.01,,0.157,,,,,2.87,,2.97,,,,Wrought,,Heat Treatment,1150,770,,Air,,,,,,,,,Bar,,,,,,,,,,,Uniaxial creep test,120,650,16479,,,,,,,MARBN 100ppm B/80ppm N; from Abstoss et al. 2019 cited in Dudova 2022 Table 3,DUDOVA-T3-03,DOI: https://doi.org/10.3390/met12071119
53,Ferritic-Martensitic Steel,MARBN,MARBN,9%Cr CSEF,,0.08,0.32,0.52,,,,9.26,,,0.008,,,0.055,0.01,,0.157,,,,,2.87,,2.97,,,,Wrought,,Heat Treatment,1150,770,,Air,,,,,,,,,Bar,,,,,,,,,,,Uniaxial creep test,110,650,24606,,,,,,,MARBN 100ppm B/80ppm N; from Abstoss et al. 2019 cited in Dudova 2022 Table 3,DUDOVA-T3-04,DOI: https://doi.org/10.3390/met12071119
53,Ferritic-Martensitic Steel,9Cr-1.5W-3Co,9Cr-1.5W-3Co,9%Cr,,0.095,0.12,0.41,,,0.24,9.05,0.58,,0.007,,,0.05,0.012,,0.2,,,,,1.56,,2.86,,,,Wrought,,Heat Treatment,1060,750,,Air,,,,,,,,,Bar,,,,,,,,,,,Uniaxial creep test,100,650,17863,,,,,,,"Last rupture data before breakdown; Z-phase found at 17,863h; breakdown after ~3000h",DUDOVA-TXT-01,DOI: https://doi.org/10.3390/met12071119
53,Ferritic-Martensitic Steel,10Cr,10Cr,10%Cr,,0.1,0.06,0.1,,,0.17,10,0.7,,0.003,,,0.05,0.008,,0.2,,,,,2,,3,,,,Wrought,,Heat Treatment,1060,770,,Air,,,,,,,,,Bar,,,,,,,,,,,Uniaxial creep test,120,650,39437,,,,,,,"Creep rupture at 120MPa/650C; no breakdown up to ~40,000h; high B low N steel",DUDOVA-TXT-02,DOI: https://doi.org/10.3390/met12071119
53,Ferritic-Martensitic Steel,10Cr-0.2Re,10Cr-0.2Re,10%Cr,,0.11,0.03,0.14,,,0.03,9.85,0.13,,0.002,,,0.07,0.008,,0.23,,,,,2.86,,3.2,,,,Wrought,,Heat Treatment,1050,770,,Air,,,,,,,,,Bar,,,,,,,,,,,Uniaxial creep test,120,650,13495,,,,,,,Creep rupture; rapid Laves phase coarsening; creep breakdown at low stress,DUDOVA-TXT-03,DOI: https://doi.org/10.3390/met12071119
54,Ferritic-Martensitic Steel,Grade 91 Material A,P91,9-12%Cr Steam Pipe Steel,Material A,0.1,0.26,0.44,0.003,0.001,0.04,8.94,0.91,0.013,0.0539,,,0.086,0.0003,0.01,0.21,,,,,0.002,,,,,,Wrought,,Heat Treatment,1060,760,60,Air,,,,,,,,,Plate,Round bar,,,50,10,,,,,,Uniaxial creep test,120,625,1289.7,,,,,,,,SHIGEYAMA-A-120MPa-625C,DOI: https://doi.org/10.3390/met14020148
54,Ferritic-Martensitic Steel,Grade 91 Material A,P91,9-12%Cr Steam Pipe Steel,Material A,0.1,0.26,0.44,0.003,0.001,0.04,8.94,0.91,0.013,0.0539,,,0.086,0.0003,0.01,0.21,,,,,0.002,,,,,,Wrought,,Heat Treatment,1060,760,60,Air,,,,,,,,,Plate,Round bar,,,50,10,,,,,,Uniaxial creep test,100,625,9159.1,,,,,,,,SHIGEYAMA-A-100MPa-625C,DOI: https://doi.org/10.3390/met14020148
54,Ferritic-Martensitic Steel,Grade 91 Material A,P91,9-12%Cr Steam Pipe Steel,Material A,0.1,0.26,0.44,0.003,0.001,0.04,8.94,0.91,0.013,0.0539,,,0.086,0.0003,0.01,0.21,,,,,0.002,,,,,,Wrought,,Heat Treatment,1060,760,60,Air,,,,,,,,,Plate,Round bar,,,50,10,,,,,,Uniaxial creep test,80,625,38440,,,,,,,,SHIGEYAMA-A-80MPa-625C,DOI: https://doi.org/10.3390/met14020148
54,Ferritic-Martensitic Steel,Grade 91 Material B,P91,9-12%Cr Steam Pipe Steel,Material B,0.08,0.24,0.45,0.015,0.001,0.11,8.43,0.87,0.01,0.0429,,,0.072,0.0003,0.03,0.2,,,,,0.002,,,,,,Wrought,,Heat Treatment,1060,780,46,Air,,,,,,,,,Pipe,Round bar,,,50,10,,,,,,Uniaxial creep test,120,625,233.3,,,,,,,,SHIGEYAMA-B-120MPa-625C,DOI: https://doi.org/10.3390/met14020148
54,Ferritic-Martensitic Steel,Grade 91 Material B,P91,9-12%Cr Steam Pipe Steel,Material B,0.08,0.24,0.45,0.015,0.001,0.11,8.43,0.87,0.01,0.0429,,,0.072,0.0003,0.03,0.2,,,,,0.002,,,,,,Wrought,,Heat Treatment,1060,780,46,Air,,,,,,,,,Pipe,Round bar,,,50,10,,,,,,Uniaxial creep test,100,625,3341.8,,,,,,,,SHIGEYAMA-B-100MPa-625C,DOI: https://doi.org/10.3390/met14020148
54,Ferritic-Martensitic Steel,Grade 91 Material B,P91,9-12%Cr Steam Pipe Steel,Material B,0.08,0.24,0.45,0.015,0.001,0.11,8.43,0.87,0.01,0.0429,,,0.072,0.0003,0.03,0.2,,,,,0.002,,,,,,Wrought,,Heat Treatment,1060,780,46,Air,,,,,,,,,Pipe,Round bar,,,50,10,,,,,,Uniaxial creep test,80,625,19703,,,,,,,,SHIGEYAMA-B-80MPa-625C,DOI: https://doi.org/10.3390/met14020148
54,Ferritic-Martensitic Steel,Grade 91 Material C,P91,9-12%Cr Steam Pipe Steel,Material C,0.1,0.41,0.41,0.009,0.01,0.12,8.77,0.94,0.04,0.0454,,,0.071,0.0003,0.19,0.21,,,,,,,,,,,Wrought,,Heat Treatment,1065,775,,Air,,,,,,,,,Pipe (ex-service ~79000h),Round bar,,,50,10,,,,,,Uniaxial creep test,120,625,150.3,,,,,,,,SHIGEYAMA-C-120MPa-625C,DOI: https://doi.org/10.3390/met14020148
54,Ferritic-Martensitic Steel,Grade 91 Material C,P91,9-12%Cr Steam Pipe Steel,Material C,0.1,0.41,0.41,0.009,0.01,0.12,8.77,0.94,0.04,0.0454,,,0.071,0.0003,0.19,0.21,,,,,,,,,,,Wrought,,Heat Treatment,1065,775,,Air,,,,,,,,,Pipe (ex-service ~79000h),Round bar,,,50,10,,,,,,Uniaxial creep test,100,625,568.8,,,,,,,,SHIGEYAMA-C-100MPa-625C,DOI: https://doi.org/10.3390/met14020148
54,Ferritic-Martensitic Steel,Grade 91 Material C,P91,9-12%Cr Steam Pipe Steel,Material C,0.1,0.41,0.41,0.009,0.01,0.12,8.77,0.94,0.04,0.0454,,,0.071,0.0003,0.19,0.21,,,,,,,,,,,Wrought,,Heat Treatment,1065,775,,Air,,,,,,,,,Pipe (ex-service ~79000h),Round bar,,,50,10,,,,,,Uniaxial creep test,80,625,3780,,,,,,,,SHIGEYAMA-C-80MPa-625C,DOI: https://doi.org/10.3390/met14020148
54,Ferritic-Martensitic Steel,Grade 91 Material D,P91,9-12%Cr Steam Pipe Steel,Material D,0.1,0.41,0.41,0.009,0.01,0.12,8.77,0.94,0.04,0.0454,,,0.071,0.0003,0.19,0.21,,,,,,,,,,,Wrought,,Heat Treatment,1065,775,,Air,,,,,,,,,"Pipe (ex-service ~79000h, re-normalized)",Round bar,,,50,10,,,,,,Uniaxial creep test,120,625,463.2,,,,,,,,SHIGEYAMA-D-120MPa-625C,DOI: https://doi.org/10.3390/met14020148
54,Ferritic-Martensitic Steel,Grade 91 Material D,P91,9-12%Cr Steam Pipe Steel,Material D,0.1,0.41,0.41,0.009,0.01,0.12,8.77,0.94,0.04,0.0454,,,0.071,0.0003,0.19,0.21,,,,,,,,,,,Wrought,,Heat Treatment,1065,775,,Air,,,,,,,,,"Pipe (ex-service ~79000h, re-normalized)",Round bar,,,50,10,,,,,,Uniaxial creep test,100,625,939,,,,,,,,SHIGEYAMA-D-100MPa-625C,DOI: https://doi.org/10.3390/met14020148
54,Ferritic-Martensitic Steel,Grade 91 Material D,P91,9-12%Cr Steam Pipe Steel,Material D,0.1,0.41,0.41,0.009,0.01,0.12,8.77,0.94,0.04,0.0454,,,0.071,0.0003,0.19,0.21,,,,,,,,,,,Wrought,,Heat Treatment,1065,775,,Air,,,,,,,,,"Pipe (ex-service ~79000h, re-normalized)",Round bar,,,50,10,,,,,,Uniaxial creep test,80,625,8642.8,,,,,,,,SHIGEYAMA-D-80MPa-625C,DOI: https://doi.org/10.3390/met14020148
54,Ferritic-Martensitic Steel,Grade 91 Material E,P91,9-12%Cr Steam Pipe Steel,Material E,0.08,0.14,0.41,0.012,0.009,0.14,8.88,0.93,0.034,0.0447,,,0.061,0.001,0.18,0.21,,,,,0.002,,,,,,Wrought,,Heat Treatment,,,,Air,,,,,,,,,Pipe (ex-service ~87000h),Round bar,,,50,10,,,,,,Uniaxial creep test,120,625,152,,,,,,,,SHIGEYAMA-E-120MPa-625C,DOI: https://doi.org/10.3390/met14020148
54,Ferritic-Martensitic Steel,Grade 91 Material E,P91,9-12%Cr Steam Pipe Steel,Material E,0.08,0.14,0.41,0.012,0.009,0.14,8.88,0.93,0.034,0.0447,,,0.061,0.001,0.18,0.21,,,,,0.002,,,,,,Wrought,,Heat Treatment,,,,Air,,,,,,,,,Pipe (ex-service ~87000h),Round bar,,,50,10,,,,,,Uniaxial creep test,100,625,715.8,,,,,,,,SHIGEYAMA-E-100MPa-625C,DOI: https://doi.org/10.3390/met14020148
54,Ferritic-Martensitic Steel,Grade 91 Material E,P91,9-12%Cr Steam Pipe Steel,Material E,0.08,0.14,0.41,0.012,0.009,0.14,8.88,0.93,0.034,0.0447,,,0.061,0.001,0.18,0.21,,,,,0.002,,,,,,Wrought,,Heat Treatment,,,,Air,,,,,,,,,Pipe (ex-service ~87000h),Round bar,,,50,10,,,,,,Uniaxial creep test,80,625,2852.6,,,,,,,,SHIGEYAMA-E-80MPa-625C,DOI: https://doi.org/10.3390/met14020148
54,Ferritic-Martensitic Steel,Grade 91 Material F,P91,9-12%Cr Steam Pipe Steel,Material F,0.1,0.33,0.4,0.012,0.002,0.19,8.3,0.94,0.02,0.0424,,,0.07,0.0003,0.05,0.21,,,,,,,,,,,Wrought,,Heat Treatment,,,,Air,,,,,,,,,Forging (ex-service ~79000h),Round bar,,,50,10,,,,,,Uniaxial creep test,120,625,142.1,,,,,,,,SHIGEYAMA-F-120MPa-625C,DOI: https://doi.org/10.3390/met14020148
54,Ferritic-Martensitic Steel,Grade 91 Material F,P91,9-12%Cr Steam Pipe Steel,Material F,0.1,0.33,0.4,0.012,0.002,0.19,8.3,0.94,0.02,0.0424,,,0.07,0.0003,0.05,0.21,,,,,,,,,,,Wrought,,Heat Treatment,,,,Air,,,,,,,,,Forging (ex-service ~79000h),Round bar,,,50,10,,,,,,Uniaxial creep test,100,625,994.2,,,,,,,,SHIGEYAMA-F-100MPa-625C,DOI: https://doi.org/10.3390/met14020148
54,Ferritic-Martensitic Steel,Grade 91 Material F,P91,9-12%Cr Steam Pipe Steel,Material F,0.1,0.33,0.4,0.012,0.002,0.19,8.3,0.94,0.02,0.0424,,,0.07,0.0003,0.05,0.21,,,,,,,,,,,Wrought,,Heat Treatment,,,,Air,,,,,,,,,Forging (ex-service ~79000h),Round bar,,,50,10,,,,,,Uniaxial creep test,80,625,7291.5,,,,,,,,SHIGEYAMA-F-80MPa-625C,DOI: https://doi.org/10.3390/met14020148
